Repository: rd070672/tyamazaki-wiki

File: src/calc/gibbs-alloy.md
# ギブス自由エネルギーで合金を設計する：相安定性・相図・CALPHAD・計算の統合

合金設計における「どの相が、どれだけ、いつ安定か」は、温度T・圧力P・組成に依存するギブス自由エネルギーGの比較として定式化できる。Gを相ごとにモデル化し、平衡条件を満たすように最小化することで、相図・析出・偏析・熱処理窓を定量的に決めることができる。

## 参考ドキュメント

- 計算状態図データベース（CPDDB, NIMS）
  https://cpddb.nims.go.jp/
- 西澤泰二, CALPHAD（計算状態図）の進展（まてりあ, J-STAGE）
  https://www.jstage.jst.go.jp/article/materia1962/31/5/31_5_389/_article/-char/ja/
- 名古屋大学 講義資料：第5章 化学的自由エネルギー評価法（PDF）
  https://www.material.nagoya-u.ac.jp/PFM/docs/Lecture_H19/H19_Chapter_5.pdf

## 1. なぜギブス自由エネルギーが合金設計の中核か

合金は、複数元素が複数相に分配し、しかも温度や熱履歴で状態が変わる系である。相安定性と組織形成を一貫して扱うには、状態量のうち「T,P一定で平衡を決めるポテンシャル」が必要であり、それがギブス自由エネルギーである。

- 定義
  $$
  G = H - TS
  $$
  ここで$H$はエンタルピー、$S$はエントロピーである。

- 基本微分形（閉じた多成分系）
  $$
  dG = -S\,dT + V\,dP + \sum_i \mu_i\,dN_i
  $$
  $\mu_i$は化学ポテンシャル、$N_i$は成分iの物質量である。

合金設計で重要なのは、組成と温度の関数として相ごとのGを用意し、全体系のGが最小となる相の組合せと相分率を求めることである。相図とは、その最小化問題の解集合（条件を走査した地図）である。

## 2. 化学ポテンシャルと平衡条件：相図

### 2.1 化学ポテンシャルの定義と意味
化学ポテンシャルは、成分iを微小に加えたときのGの増分である。
$$
\mu_i = \left(\frac{\partial G}{\partial N_i}\right)_{T,P,N_{j\neq i}}
$$
多相平衡では、各相での$\mu_i$が一致することが平衡条件になる。

- 2相平衡（相$\alpha,\beta$）の一般条件
  $$
  \mu_i^{\alpha}(T,P,\{x\}) = \mu_i^{\beta}(T,P,\{x\}) \quad (\forall i)
  $$

- より実装に近い表現（全$G$最小化）
  相の物質量を$n^{(\phi)}$、相のモルギブスエネルギーを$g^{(\phi)}(T,P,\mathbf{x}^{(\phi)})$とすると、
  $$
  G_{\mathrm{total}} = \sum_{\phi} n^{(\phi)}\,g^{(\phi)}(T,P,\mathbf{x}^{(\phi)})
  $$
  を、物質収支
  $$
  \sum_{\phi} n^{(\phi)} x_i^{(\phi)} = N_i \quad (\forall i)
  $$
  の下で最小化する問題に帰着する。

### 2.2 活量と非理想性（溶体で効いてくる量）
溶体相では非理想性が一般であり、
$$
\mu_i = \mu_i^{\circ} + RT\ln a_i,\quad a_i=\gamma_i x_i
$$
と書く。$\gamma_i$は活量係数で、相互作用が強いほど1からずれる。合金設計では、析出・偏析・溶解限などが$\gamma_i$に支配される局面が多い。

## 3. 混合自由エネルギー：相分離・固溶・秩序化の出発点

相図の直観を得るには、まず混合による自由エネルギー変化$\Delta G_{\mathrm{mix}}$を押さえる。

### 3.1 理想溶体
二元A-B（Aのモル分率をxとする）で、理想混合のエントロピーは
$$
\Delta S_{\mathrm{mix}} = -R\left[x\ln x + (1-x)\ln(1-x)\right]
$$
理想溶体の混合自由エネルギーは
$$
\Delta G_{\mathrm{mix}}^{\mathrm{ideal}} = RT\left[x\ln x + (1-x)\ln(1-x)\right]
$$
である。エンタルピー項がゼロなので、混合は常に自由エネルギー的に有利である。

### 3.2 正則溶体（相互作用パラメータ$Ω$）
エンタルピー的相互作用を最小限で入れると
$$
\Delta G_{\mathrm{mix}} = RT\left[x\ln x + (1-x)\ln(1-x)\right] + \Omega x(1-x)
$$
となる。$\Omega>0$なら異種原子の混合が不利になり、ある温度以下で相分離（混和ギャップ）が生じ得る。

- スピノーダル条件（自発的分解の領域）
  $$
  \frac{\partial^2 \Delta G_{\mathrm{mix}}}{\partial x^2} < 0
  $$
  正則溶体では
  $$
  \frac{\partial^2 \Delta G_{\mathrm{mix}}}{\partial x^2}
  = \frac{RT}{x(1-x)} - 2\Omega
  $$
  であり、例えば$x=0.5$では臨界温度
  $$
  T_c = \frac{\Omega}{2R}
  $$
  が得られる。

### 3.3 共通接線（2相共存組成の求め方）
二元系のモルギブスエネルギーを$g(x)$とすると、$\alpha,\beta$の共存組成$x^{\alpha},x^{\beta}$は共通接線条件で与えられる。
$$
g'(x^{\alpha}) = g'(x^{\beta})
= \frac{g(x^{\beta})-g(x^{\alpha})}{x^{\beta}-x^{\alpha}}
$$
三元以上では共通接平面に一般化される。CALPHADが内部で行っているのは、実質的にこの幾何学条件を多相・多成分で満たす最小化である。

## 4. ギブス自由エネルギーの内訳

合金のGは、単一の「化学項」だけでは精度が足りない場合が多い。代表的には
$$
G = G_{\mathrm{ref}} + \Delta G_{\mathrm{conf}} + \Delta G_{\mathrm{ex}} + G_{\mathrm{mag}} + G_{\mathrm{ph}} + G_{\mathrm{el}} + \cdots
$$
- $G_{\mathrm{ref}}$：純物質（端成分）基準
- $\Delta G_{\mathrm{conf}}$：配置（混合）エントロピー起源（理想混合など）
- $\Delta G_{\mathrm{ex}}$：過剰ギブスエネルギー（非理想相互作用）
- $G_{\mathrm{mag}}$：磁気寄与（Fe系などで相境界を動かし得る）
- $G_{\mathrm{ph}}$：格子振動（フォノン）寄与（高温で効く）
- $G_{\mathrm{el}}$：電子励起寄与（必要な場合）

設計上は、どの寄与が相境界や析出温度を動かし、どの寄与が二次的かを見極め、モデルの複雑度と入手可能なデータを釣り合わせることが肝要である。

## 5. CALPHAD：$G(T,x)$を相ごとにモデル化し、相図へ落とす枠組み

### 5.1 コアアイデア
CALPHAD（CALculation of PHAse Diagrams）は、各相のギブスエネルギーを温度・組成の関数として表式化し、利用可能な実験値と計算値に整合するようにパラメータを最適化し、二元・三元を基盤に多元系へ外挿して相平衡を計算する方法である。出力は相図だけでなく、活量、化学ポテンシャル、比熱など、Gから導ける量全般である。

### 5.2 過剰ギブスエネルギーの典型（Redlich-Kister型）
二元溶体相の過剰項は、例えば
$$
G^{\mathrm{ex}} = x_A x_B \sum_{n=0}^{N} L^{(n)}(T)\,(x_A-x_B)^n
$$
のように展開することが多い。$L^{(n)}(T)$を温度多項式で表し、実験相境界、熱量、活量、第一原理生成エネルギーなどを同時に満たすように決める。

### 5.3 規則相・化合物相（亜格子モデルの必要性）
B2、L1_2、σ相など、サイト占有が重要な相は、単純溶体モデルでは表せない。そこで亜格子（sublattice）を導入し、サイト分率$y$でGを記述する枠組み（CEFなど）が用いられる。概念的には
$$
G^{(\phi)} = \sum_{\text{endmembers}} \left(\prod_{\text{sublattices}} y\right) G^{\circ}_{\text{endmember}}
+ RT\sum_{\text{sublattices}}\sum_{i} y_i \ln y_i
+ G^{\mathrm{int}}
$$
のように、端成分（endmember）の線形結合＋配置エントロピー＋相互作用で組む。

### 5.4 データベース（TDB）と再利用
CALPHADの成果物は、相ごとのG関数を集約したTDBファイルとして流通する。国内では、CALPHAD由来のTDBを集録したデータベースが公開されており、既存の熱力学計算ソフトと組み合わせて相図・熱力学量を算出できる。

## 6. 計算科学との統合：第一原理・統計熱力学を$G$へ接続する

CALPHADは現象論モデルである一方、近年は計算側の情報を$G$に組み込みやすくなっている。合金設計の見取り図として、次の統合が頻出である。

### 6.1 第一原理計算（DFT）による 0 K エネルギーと温度効果
- 生成エンタルピー（0 K近傍）
  $$
  \Delta H_f = E_{\mathrm{alloy}} - \sum_i x_i E_i^{\mathrm{ref}}
  $$
- フォノン自由エネルギー（準調和近似など）
  $$
  F_{\mathrm{ph}}(T) = k_B T \sum_{q\nu} \ln\left[2\sinh\left(\frac{\hbar\omega_{q\nu}}{2k_B T}\right)\right]
  $$
を用いて温度依存$G$を補強するアプローチがある。多元化合物や大きな単位胞相では計算コストが課題になるが、CALPHADモデルのアンカーポイントとして価値が高い。

### 6.2 クラスター展開・モンテカルロ（配置の統計熱力学）
規則—不規則転移や短距離秩序が強い場合、配置自由エネルギーをより物理的に扱うために
- クラスター展開でエネルギーを有効ハミルトニアン化
- モンテカルロで有限温度の秩序度・比熱・相境界を推定
し、結果をCALPHADのパラメータ化へ還元する経路が有効である。

### 6.3 拡散・析出・粒界偏析への接続
Gが整えば、駆動力は化学ポテンシャル差として得られる。例えば組成場$c(\mathbf{r})$の自由エネルギー汎関数
$$
\mathcal{F}[c] = \int \left(f(c,T) + \kappa |\nabla c|^2\right)\,dV
$$
から、拡散を駆動する化学ポテンシャルは
$$
\mu = \frac{\delta \mathcal{F}}{\delta c}
$$
で与えられる。ここで$f(c,T)$にCALPHAD由来の自由エネルギー密度を用いると、相図整合な相分離・析出の相場を再現しやすい。さらにモビリティ（拡散係数）まで含めれば、時効硬化や偏析の時間発展を予測できる。

## 7. 合金設計での比較表

| 設計課題 | 問いの形 | Gに基づく計算出力 | 得られる設計判断 |
|---|---|---|---|
| 単相固溶体を維持したい | どのT,xで相分解しないか | 相境界、スピノーダル、相分率 | 組成窓、熱処理窓、危険領域 |
| 析出強化相を狙う | どの相が析出しやすいか | 平衡相分率、駆動力、溶解限 | 時効温度、ターゲット組成 |
| 脆性相を避ける | σ相などを出さない条件 | 多相平衡計算、相安定域 | 禁止組成、温度制約 |
| 溶製・凝固の割れや偏析を抑える | 凝固経路はどうなるか | 液相線・固相線、Scheil計算 | 合金元素の上限、凝固条件 |
| 粒界偏析を制御する | どの元素がどれだけ偏析するか | 化学ポテンシャル、活量、相互作用 | 添加元素の選別、熱処理設計 |
| 高エントロピー合金の相安定性 | 単相か多相か | 多元相平衡、相分率、活量 | 単相化の方針、相制御 |

## 8. 手法の役割の比較表

| 手法 | 強い点 | 弱い点 | 位置づけ |
|---|---|---|---|
| CALPHAD + TDB | 多元系の相平衡を高速に走査できる。G由来の量を一括で出せる | データ範囲外の外挿、未知相、準安定の扱いに注意が要る | 合金設計の地図生成エンジン |
| 第一原理（DFT） | 0 Kの相対安定性、端成分・化合物の基礎量を与える | 高温・乱れ・大単位胞で重い | モデルの基準点、未知相探索 |
| フォノン（準調和等） | 温度依存Gの補強、相境界の温度シフト | 非調和・液体近傍で難化 | 高温域の精度改善 |
| クラスター展開 + MC | 規則相、短距離秩序、臨界現象に強い | モデル構築にデータが要る | 秩序化・相転移の精密化 |
| 相場（フェーズフィールド等） | 組織の空間発展を扱える | Gと移動度の精度が支配的 | 組織設計への接続 |

## 9. 注意点

- データベースの適用範囲を超える
  合金設計では多元外挿が魅力であるが、二元・三元の根拠が薄い部分では相境界が大きく動き得る。対象系に近い評価体系（論文・TDBの由来）を確認すべきである。
- 準安定相と平衡相の混同
  実材料の時効や急冷では準安定相が支配する場合がある。平衡計算と準安定拘束計算を分けて議論すべきである。
- 磁気寄与・体積寄与の軽視
  Fe基などでは磁気寄与が相境界を動かし得る。高温ではフォノン寄与の無視が誤差要因になる。
- 不確かさの見積り不足
  相図計算は点推定になりやすい。入力データやパラメータの感度解析、複数データベースの比較が有効である。

## まとめ

ギブス自由エネルギーは、多成分・多相の平衡条件を一つの最小化問題として統一し、相図、活量、化学ポテンシャル、駆動力といった合金設計に直結する量を与える。CALPHADは相ごとのG関数をデータと整合する形で構築し、多元系の設計空間を現実的な計算コストで探索する基盤である。近年は第一原理・フォノン・統計熱力学の結果をGモデルへ接続する流れが強く、相安定性の地図と組織形成の時間発展を同じ自由エネルギー基盤で連結する設計が中心的になりつつある。

## 関連研究

- Thermo-Calc, CALPHAD Methodology
  https://thermocalc.com/about-us/methodology/the-calphad-methodology/
- Thermo-Calc（日本語解説ページ）, 理論（CALPHADとGibbsエネルギー）
  https://www.engineering-eye.com/THERMOCALC/details/theory.html
- 大沼郁雄, 計算状態図（CALPHAD）の進展と軽金属への応用（軽金属, J-STAGE）
  https://www.jstage.jst.go.jp/article/jilm/69/7/69_690703/_article/-char/ja/
- 林直宏ほか, Al-Mg-Zn 3元系状態図の熱力学的解析（日本金属学会誌, J-STAGE）
  https://www.jstage.jst.go.jp/article/jinstmet/84/5/84_JBW201905/_article/-char/ja/
- 高橋宏太ほか, Fe-Mo-B三元系状態図の熱力学的解析（鉄と鋼, J-STAGE）
  https://www.jstage.jst.go.jp/article/tetsutohagane/106/6/106_TETSU-2019-097/_article/-char/ja
- 及川勝成・上島伸文, Fe–Ni, Fe–C, Ni–C, Fe–Ni–C系の熱力学的解析（鉄と鋼, 2025, PDF）
  https://www.jstage.jst.go.jp/article/tetsutohagane/advpub/0/advpub_TETSU-2025-072/_pdf
- Ikehata et al., Grain Boundary Segregation Behavior and CALPHAD-based thermodynamic calculation (Materials Transactions, 2024)
  https://www.jstage.jst.go.jp/article/matertrans/65/5/65_MT-M2023199/_article/-char/en
- Sundman, A Review of Calphad Modeling of Ordered Phases (J. Phase Equilibria Diffusion, 2018)
  https://link.springer.com/article/10.1007/s11669-018-0671-y
- Thermo-Calc, TCHEA6 High Entropy Alloys Database Technical Information (PDF)
  https://www.engineering-eye.com/THERMOCALC/details/db/pdf/thermo-calc/2022b/TCHEA6_technical_info.pdf
- Thermodynamic Modeling by the CALPHAD Method and its Applications to Innovative Materials (PDF)
  https://calphad.com/wp-content/uploads/2025/07/Thermodynamic_Modeling_by_CALPHAD_Method.pdf
- Construction and Tuning of CALPHAD Models Using Machine Learning (arXiv, 2025)
  https://arxiv.org/abs/2508.01028

File: src/calc/phase-diagram.md
# 平衡状態図の読み方：相・組成・相分率を迷わず拾うための実務手順

状態図は、温度・圧力・組成の条件下で熱力学的に安定な相（または相の組）を示す地図である。読み方の要点は、(1) いまどの相領域にいるか、(2) 共存相の組成はどこか、(3) 相の割合はどれくらいか、を同じ手順で取り出すことにある。

## 参考ドキュメント
1. ASM International, Introduction to Phase Diagrams
   https://dl.asminternational.org/technical-books/monograph/132/chapter/2378855/Introduction-to-Phase-Diagrams
2. DoITPoMS (University of Cambridge), Tie lines and tie triangles
   https://www.doitpoms.ac.uk/tlplib/phase3_diagrams/ties.php
3. 福味幸平, 相平衡状態図の読み方, New Glass 113 (PDF)
   https://www.newglass.jp/mag/TITL/maghtml/113-pdf/%2B113-p034.pdf

## 1. まず押さえる前提：状態図は平衡の地図である
- 状態図が示すのは平衡状態であり、急冷・短時間熱処理・拡散が遅い場合などでは、準安定相や未平衡組織が現れることがある。
- したがって、状態図は「最終的に落ち着く先」や「反応の方向性」を与えるが、「実時間で必ずそこに到達する」ことを保証しない。

## 2. 確認事項
1) 軸の意味を確認する
- 縦軸：温度Tが多い（ときに圧力P、化学ポテンシャル、活量などの場合もある）
- 横軸：組成（wt%、at%、mol分率など）であり、単位系の混同は致命的である

2) 図の種類を確認する
- 二元T–x図（最頻出）
- 三元系の等温断面（三角図）、液相面投影、等濃度断面など
- p–T相図（純物質や気相を含む系）
- いずれも「何を固定して何を動かせる図か」を最初に決める

3) 相ラベルを確認する
- L（液相）、α, β, γ（固相：結晶構造や相種の略号）
- (α+β) などの表記は二相共存領域を意味する

## 3. 相律（自由度）で“線”と“不変点”の意味が分かる
化学反応を考えない系の相律は
$$
F = C - P + 2
$$
である（F：自由度、C：成分数、P：相の数）。

凝縮系で圧力を一定とみなす場面では、実務的に
$$
F' = C - P + 1
$$
を使うことが多い。

二元合金（C=2）のT–x図（圧力一定）では次が直感になる。
- 1相領域（P=1）：F'=2（温度と組成を独立に動かせる）
- 2相領域（P=2）：F'=1（温度を決めれば共存相の組成が決まる）
- 3相不変反応（P=3）：F'=0（温度も組成も一点に固定される）

この「3相が一点の温度（水平線）で反応する」ことが、共晶・包晶などが等温で進む理由である。

## 4. 二元状態図の読み方：3ステップで相・組成・相分率を出す
ここでは最も典型的な “縦軸T、横軸組成x” の二元平衡状態図を想定する。

### 4.1 ステップA：存在する相を決める
与えられた(T, x0)がどの領域にあるかを見る。
- 単相領域：そこに書かれた相のみ
- 二相領域：境界線に挟まれた2相が共存する

### 4.2 ステップB：共存相それぞれの組成を決める
二相領域では、同じ温度の水平線（タイライン）を引き、境界線との交点を読む。
- 左端交点：相1の組成 x^(1)
- 右端交点：相2の組成 x^(2)
この2点が「平衡で共存できる2相の組成」である。

### 4.3 ステップC：相分率を出す（てこ則）
全体組成をx0、タイライン両端をx^(1), x^(2)（x^(1) < x0 < x^(2)）とすると、
$$
f_1=\frac{x^{(2)}-x_0}{x^{(2)}-x^{(1)}},\quad
f_2=\frac{x_0-x^{(1)}}{x^{(2)}-x^{(1)}},\quad
f_1+f_2=1
$$
で相分率が得られる（線分の長さの比で決まる）。

数値例（直感の固定）
- x^(1)=0.20, x^(2)=0.60, x0=0.40 のとき
- f1=(0.60-0.40)/(0.60-0.20)=0.5、f2=0.5 である

## 5. 線の名前が意味すること（液相線・固相線・溶解度線）
二元T–x図で頻出の境界線は次である。
- 液相線（liquidus）：冷却で最初の固相が現れる線、または加熱で最後の固相が消える線である
- 固相線（solidus）：冷却で最後の液相が消える線、または加熱で最初の液相が現れる線である
- 固溶限（solvus）：固相内の二相分離境界（例：α単相と(α+β)の境界）である

最短の実務判断として、液相線と固相線の間の温度幅が、平衡凝固における固液共存温度域を与える。

## 6. 不変反応（共晶・包晶など）の読み方：水平線の上で相が一気に入れ替わる
二元（圧力一定）では不変反応は水平線で示されることが多い。代表例を反応式で整理すると次である。

| 名称 | 代表反応（冷却方向） | 図での見え方 |
|---|---|---|
| 共晶反応 | L → α + β | 水平線で液が二つの固相に分解する |
| 包晶反応 | L + α → β | 水平線で液と既存固相が反応し別固相ができる |
| 偏晶反応（液相分離を含む） | L1 → L2 + α など | 液相領域が二つに分かれる“レンズ”状領域が出る |
| 共析反応（固相のみ） | γ → α + β | 固相内で水平線が現れ、組織が二相化する |
| 包析反応（固相のみ） | α + β → γ | 固相同士が反応して別固相が生じる |

読み方のコツ
- 不変温度に達するまで：通常は二相域でタイライン＋てこ則を使う
- 不変温度に達した瞬間：3相が共存し自由度0となるため、温度も組成も固定のまま反応が進む
- 不変反応後：新しくできた二相域や単相域に移るので、再び同じ手順で読む

## 7. 冷却（あるいは加熱）経路から、組織変化を追跡する
実務で最も役に立つのは、ある合金組成x0で縦線を引いて相変化を追う方法である。

手順
1) x=x0の縦線を引く
2) 境界（液相線、固相線、溶解度線、不変線）との交点温度を読む
3) 各温度区間で
   - 相の種類（ステップA）
   - 共存相の組成（ステップB）
   - 相分率（ステップC）
   を繰り返す
4) 不変反応がある場合は、その前後で相のセットが切り替わることを意識する

注意
- 多くの実プロセスでは拡散が追いつかず、凝固偏析の見積もりにはScheil–Gulliver近似などの非平衡モデルを別途使うことがある。状態図の読み取りと混同しないのが重要である。

## 8. 三元状態図の読み方
三元系では組成が2次元となり、正三角形（組成三角形）で表現する。
- 各頂点は純A、純B、純C（100%）である
- 三角形内の任意点は A+B+C=100% を満たす組成である

二相領域：タイライン
- 二相領域では、同温同圧で共存する二相の組成を結ぶ線がタイラインである
- タイライン端点が共存相の組成であり、点の位置から全体組成を保ったまま相分離することを理解できる

三相領域：タイトライアングル
- 三相共存は三角形（タイトライアングル）で表現される
- 三相の相分率は、面積比（一般化てこ則）で求められる
  例えば全体組成点P、三相の組成点がα,β,γのとき、
$$
f_\alpha=\frac{\mathrm{Area}(P\beta\gamma)}{\mathrm{Area}(\alpha\beta\gamma)},\quad
f_\beta=\frac{\mathrm{Area}(P\gamma\alpha)}{\mathrm{Area}(\alpha\beta\gamma)},\quad
f_\gamma=\frac{\mathrm{Area}(P\alpha\beta)}{\mathrm{Area}(\alpha\beta\gamma)}
$$
である。

## 9. 自由エネルギーの視点：なぜタイラインが出るのか
二相共存領域は、ギブス自由エネルギーG(x)に対する共通接線（common tangent）で理解できる。
- ある温度で、二つの相のG(x)曲線に共通接線が引けるとき、その接点組成が平衡共存組成となる
- 状態図上の境界線（液相線・固相線・溶解度線）は、この接点の軌跡である

この視点を持つと、状態図の形（レンズ状の二相域、相分離、臨界点の存在など）が「相互作用の符号と大きさ」の反映であることが見えやすくなる。

## 10. よくある落とし穴（チェックリスト）
- wt%とat%を取り違えている
- 二相域でタイラインを引かずに相組成を“目分量”している
- てこ則を相分率でなく、相の組成計算に誤用している
- 不変線を「温度が変化する区間」だと誤解している（実際は等温で進む反応である）
- 平衡状態図をそのまま急冷・高速凝固に適用している（拡散・核生成が支配する）
- 三元の三角図で「どの線がどの成分の等濃度線か」を確認していない

## まとめ
状態図の読解は、相領域の判定、タイラインによる共存相組成の読取、てこ則（または面積比）による相分率算出、の3点を手順化すれば安定する。不変反応は相律で自由度がゼロになる点として理解すると、水平線の意味と組織の急な切り替わりが一貫して説明できる。平衡の地図であるという前提を保ちつつ、必要に応じて非平衡モデルやデータベース計算と併用するのが実務的である。
