Repository: rd070672/tyamazaki-wiki

File: src/exp/low-noise.md
# 低ノイズ・高感度な電圧測定技術：微小信号を「測れる量」に変える原理と実装

微小電圧の計測では、信号そのものよりもノイズ源と結合経路が支配的になりやすい。したがって、ノイズの物理（熱・散弾・1/f・結合）と、計測系の設計（帯域、差動、遮蔽、ガード、同期検波）を同一の枠組みで扱うことが要点である。

## 参考ドキュメント
- 高感度測定ハンドブック（日本語PDF、シールド・ガード・微小電圧/抵抗測定の体系）
  https://map-assets.tek.com/map-assets/japan/pdf/LMHandbookJv6_%20240p_KIJ1400_3.pdf
- AN-347：シールディングとガーディング（日本語PDF、シールド接続の考え方と漏れ電流対策）
  https://www.analog.com/media/jp/technical-documentation/application-notes/an-347_jp.pdf
- ロックイン検出の原理と最新技術（日本語PDF、同期検波の直観と設計観点）
  https://www.zhinst.com/sites/default/files/documents/2023-07/zi_whitepaper_principles_of_lock-in_detection_jpn_v2.pdf

## 1. 微小電圧計測の基本表式：スペクトル密度と帯域

微小信号 $v(t)$ を「測定可能」にする最短経路は、ノイズを周波数領域で捉え、帯域で積分した総雑音でSNRを見積もることである。

電圧雑音スペクトル密度を $e_{n}(f)$ [V/√Hz] とすると、測定帯域 $B$ における実効値雑音は

$$
v_{n,\mathrm{rms}}=\sqrt{\int_{0}^{\infty}|H(f)|^{2}e_{n}(f)^{2}\,df}
$$

ここで $H(f)$ は計測チェーン（前置増幅＋フィルタ＋検波＋デジタル処理）の伝達関数である。白色雑音が支配的で $e_{n}(f)\approx e_{n}$ とみなせる場合、

$$
v_{n,\mathrm{rms}}\approx e_{n}\sqrt{B_{\mathrm{ENBW}}}
$$

$B_{\mathrm{ENBW}}$ は等価雑音帯域幅（Equivalent Noise Bandwidth, ENBW）であり、同じ利得でもフィルタ形状により雑音が変わることを一括で表現する量である。

## 2. 支配的ノイズ源の物理とスケーリング

### 2.1 熱雑音（Johnson-Nyquist noise）

抵抗 $R$ が温度 $T$ にあるとき、白色雑音として

$$
e_{n,\mathrm{th}}=\sqrt{4k_{B}TR}\quad [\mathrm{V}/\sqrt{\mathrm{Hz}}]
$$

帯域 $\Delta f$ での実効値は $v_{n}=\sqrt{4k_{B}TR\Delta f}$ である。ソース抵抗が大きいほど電圧雑音は増える。

### 2.2 散弾雑音（shot noise）

電流 $I$ を運ぶ離散キャリアに由来し、電流雑音密度は

$$
i_{n,\mathrm{sh}}=\sqrt{2qI}\quad [\mathrm{A}/\sqrt{\mathrm{Hz}}]
$$

電圧雑音に換算するにはインピーダンス $|Z|$ を掛ける。

### 2.3 1/f 雑音（フリッカ雑音）とドリフト

低周波側で顕著になり、概形として

$$
e_{n,1/f}(f)\propto \frac{1}{f^{\alpha}}\quad (\alpha\approx 1)
$$

DC〜数十Hzの微小電圧測定を難しくする主因であり、チョッパ安定化、電流反転、同期検波などの変調で回避する設計が選ばれることが多い。

### 2.4 結合ノイズ（容量結合・誘導結合・グラウンド結合）

微小電圧では「装置内で発生する雑音」より「外から入る雑音」の方が支配的になりうる。結合形態は大別して

- 静電結合：浮遊容量を介した電界結合
- 磁界結合：ループ面積に比例する誘導起電力
- 伝導結合：共通インピーダンス（グラウンド経路共有）による混入

である。したがって配線幾何（ループ面積、ツイスト、同軸化）と参照点（リファレンス電位の定義）が本質になる。

## 3. 「低ノイズ化」の設計原理：帯域を減らし、差動にし、結合を断つ

### 3.1 帯域を減らす：平均化・ローパス・積分

白色雑音が支配的なら、雑音は $\sqrt{B_{\mathrm{ENBW}}}$ に比例するため、帯域を狭めることが最も確実な低雑音化である。平均化回数 $N$ の単純平均では

$$
v_{n}\propto \frac{1}{\sqrt{N}}
$$

ただし、1/f雑音やドリフトが強い場合は平均化が効きにくく、変調・反転法へ移行する意義が大きい。

### 3.2 差動測定：共通モードを落とす

差動増幅器（計装アンプ）は、共通モード電圧 $v_{\mathrm{cm}}$ を抑圧し、差動成分 $\Delta v$ を増幅する。共通モード除去比（CMRR）は

$$
\mathrm{CMRR}=20\log_{10}\left(\frac{A_{\mathrm{d}}}{A_{\mathrm{cm}}}\right)\ \mathrm{dB}
$$

で定義される。高感度領域では、CMRRのカタログ値よりも、配線の不平衡（インピーダンス差）やアンプ入力の容量差が実効CMRRを決めることが多い。

### 3.3 ループ面積を最小化：ツイスト・同軸・ガード

磁界結合はループ面積に比例して増える。信号線とリターン線を近接させ（ツイストペア、同軸）、ループ面積を縮めることが基本となる。静電結合にはシールドが有効であるが、シールドをどこへ落とすか（信号リファレンスへ落とすか、シャーシへ落とすか）が結果を左右する。

### 3.4 ガード（guarding）：微小電圧計測で漏れ電流を起こさせない

高抵抗ソースや高インピーダンス入力では、絶縁抵抗に流れる漏れ電流が誤差になる。ガードは、漏れ経路（表面・ケーブル絶縁）を信号と同電位に保つことで、漏れ電流を抑える技術である。概念的には、ガード導体を駆動して絶縁体両端の電位差を小さくする。

漏れ電流 $I_{\mathrm{leak}}$ は、絶縁抵抗 $R_{\mathrm{iso}}$ と電位差 $\Delta V$ に対して

$$
I_{\mathrm{leak}}=\frac{\Delta V}{R_{\mathrm{iso}}}
$$

であり、ガードにより $\Delta V$ を下げるのが本質である。

## 4. DC微小電圧の特有問題：熱起電力（Seebeck）とオフセット

異種金属接点と温度勾配があれば、熱起電力が「勝手に」発生する。微小電圧ではこれが最大の外乱になることが多い。

### 4.1 熱起電力の抑制：等温化と材質統一

- 接点を等温に近づける（空気流、手で触れる、局所ヒータなどを避ける）
- 異種金属（Cu-Ni, Cu-Feなど）の接点数を減らす
- 同材質でペア化する（端子、コネクタ、はんだ材の選択を含む）

### 4.2 反転法（デルタ・オフセット補償）：DCをACへ写像して分離する

試料に電流を正負反転（矩形波）させ、電圧の差を取ると、熱起電力や計器オフセット（ゆっくり変化するDC成分）を除去できる。

観測電圧を
$$
V_{+}=V_{\mathrm{sig}}+V_{\mathrm{off}},\quad
V_{-}=-V_{\mathrm{sig}}+V_{\mathrm{off}}
$$
と書けば、差分で
$$
V_{\mathrm{sig}}=\frac{V_{+}-V_{-}}{2}
$$
となり $V_{\mathrm{off}}$ が消える。ナノボルトメータのデルタモードや、抵抗計のオフセット電圧補正はこの発想に立脚する。

## 5. 同期検波（ロックイン）：ノイズ帯域を極端に絞るための王道

### 5.1 原理：乗算（ミキシング）＋ローパス

被測定信号 $v(t)$ に参照信号 $\cos(\omega_{0}t)$ を掛け、低域成分だけを取り出すと、周波数 $\omega_{0}$ 成分の同相成分がDCとして得られる。

$$
v(t)=V_{0}\cos(\omega_{0}t+\phi)+n(t)
$$

$$
v(t)\cos(\omega_{0}t)\ \rightarrow\ \frac{V_{0}}{2}\cos\phi\ +\ \text{高周波項}+\text{混合雑音}
$$

ローパスで高周波項を落とすと、特定周波数近傍の成分のみを抽出できる。2位相（I/Q）にすると振幅と位相を同時に得る。

### 5.2 ENBWと時定数の関係（雑音見積もりの要）

ロックインの出力雑音を定量化する要はENBWである。例えば単純化した1次ローパスの時定数を $\tau$ とすると、ENBWは $\propto 1/\tau$ の形で減少し、$\tau$ を大きくするほど雑音は下がる。

白色雑音の入力が $e_{n}$ [V/√Hz] のとき、出力雑音の2乗平均が $e_{n}^{2}B_{\mathrm{ENBW}}$ になるように $B_{\mathrm{ENBW}}$ を定義する。

### 5.3 重要な工学的量：ダイナミックリザーブと過負荷

ロックインは「狭帯域で強い」一方、入力段が飽和すると同期検波以前に破綻する。不要成分（大きな広帯域ノイズや妨害線）が入力を圧迫しないよう、前段での帯域制限（BPF/LPF）とレベル設計が必要である。

## 6. 低雑音フロントエンド技術：アンプ選定はソース抵抗で変わる

増幅器の入力換算雑音には、電圧雑音密度 $e_{n,\mathrm{amp}}$ と電流雑音密度 $i_{n,\mathrm{amp}}$ があり、ソース抵抗 $R_{s}$ により有利不利が変わる。

入力換算の合成（概念式）は

$$
e_{n,\mathrm{in}}^{2}\approx e_{n,\mathrm{amp}}^{2} + (i_{n,\mathrm{amp}}R_{s})^{2} + 4k_{B}TR_{s}
$$

- 低 $R_{s}$：電圧雑音の小さいアンプが有利になりやすい
- 高 $R_{s}$：電流雑音（バイアス電流由来を含む）と漏れが支配的になりやすい

このため、同じ「低雑音アンプ」でも用途（ナノボルト、電荷、フォト電流、圧電）により最適解が変わる。

### 6.1 チョッパ安定化・オートゼロ：1/fとオフセットを抑える

DC成分を低周波で変調し、内部でゼロ点補正しながら戻すことで、オフセットと1/f成分を低減する方式がある。低周波のナノボルト領域で特に効くが、変調周波数に由来するリップルやスプリアスが評価対象を汚染しないように、帯域とフィルタ設計が重要になる。

## 7. デジタル化（ADC）と信号処理：量子化雑音・エイリアシング・同期

### 7.1 量子化雑音と分解能

理想ADCの量子化ステップを $\Delta$ とすると、量子化雑音のrmsは概ね

$$
v_{n,q}\approx \frac{\Delta}{\sqrt{12}}
$$

で見積もれる。微小電圧では前段の利得設計（フルスケールの使い方）が決定的である。

### 7.2 アンチエイリアスと同期サンプリング

サンプリング周波数 $f_{s}$ に対して、ナイキスト周波数 $f_{s}/2$ 以上の成分が折り返して観測帯域へ侵入する。したがってアナログ側での帯域制限（アンチエイリアスフィルタ）が不可欠になる。さらに同期検波を行う場合、参照周波数とサンプリングの同期（あるいは位相追従）で推定精度が大きく変わる。

## 8. 代表的な測定アーキテクチャと適用領域（表）

| 方式 | 強み | 主な制約 | 典型ターゲット |
|---|---|---|---|
| ナノボルトメータ（DC） | 低雑音、安定なDC測定 | 熱起電力・ドリフトが支配的 | 微小DC電圧、低抵抗の電圧降下 |
| 反転（デルタ）法 | 熱起電力・オフセット除去に強い | スイッチング周期設計が必要 | 低抵抗、Seebeck混入系 |
| ロックイン（AC変調） | 狭帯域でSNRを劇的に上げる | 入力飽和、参照の質が重要 | 微小応答（磁気・光・機械） |
| 差動＋シールド | 外来結合に強い | 配線不平衡でCMRR低下 | 電磁環境が厳しい系 |
| ガード駆動 | 漏れ電流と容量結合を抑制 | ガードの接続設計が難しい | 高抵抗源、容量性試料 |

## 9. 測定系を「物理で点検」するための最小セット

微小電圧が測れないとき、原因は大抵「どこかで雑音が発生している」より「どこかから雑音が入っている」または「オフセットが変動している」である。したがって、次の3観測で因果を切り分ける。

1) 入力短絡時のノイズ（装置自身のフロア）
2) ダミー抵抗（既知 $R$）接続時の熱雑音スケーリング（$ \propto \sqrt{R}$ の確認）
3) 周波数依存（白色領域と1/f領域の境界、変調・反転で改善するか）

これらを通して、帯域・結合・オフセットのどれが支配しているかを決め、差動化や変調へ進むのが合理的である。

## まとめ

低ノイズ・高感度の電圧測定は、雑音源の物理をスペクトル密度で把握し、帯域を設計し、差動・遮蔽・ガードで結合を断ち、必要なら反転法やロックインでDCを周波数領域へ写像して分離することで成立する。測定チェーン全体を伝達関数として扱い、ENBWとオフセットの時間挙動を同時に管理することが、ナノボルト領域の再現性を決める。


## 関連研究

- Low Level Measurements Handbook - 7th Edition（英語PDF、低レベル計測の網羅的整理）
  https://download.tek.com/document/LowLevelHandbook_7Ed.pdf

- Keithley Nanovoltmeter Model 2182A（ナノボルトメータとデルタモードの概要）
  https://www.tek.com/en/products/keithley/low-level-sensitive-and-specialty-instruments/nanovoltmeter-model-2182a

- 抵抗計RM3543 測定ガイド（日本語PDF、熱起電力とオフセット補償の反転法）
  https://www.hioki.co.jp/file/cmw/userguides/3730/pdf/?action=browser&lang=jp&log=0

- 同期検波を活用し、微小信号を高精度に計測（日本語、同期検波の応用とENBWの感覚）
  https://www.analog.com/jp/resources/analog-dialogue/articles/synchronous-detectors-facilitate-precision.html

- 微小信号計測（日本語PDF、ロックインのENBWなどの講義ノート）
  https://www.g-munu.t.u-tokyo.ac.jp/mio/note/sig_mes/sig_mes.pdf

- 導体伝導とコモンモード（日本語、コモン/ノーマルモードの整理）
  https://www.murata.com/ja-jp/products/emc/emifil/library/knowhow/basic/chapter05-p1

File: src/exp/mag-shield.md
# 電磁界シールドの基礎：遮蔽効果の定義・材料選択・構造設計・測定法

電磁界シールドは、外乱電磁界の結合経路を断ち、対象領域に到達する電界・磁界・電力を減衰させるための技術である。高周波ほど「材料」より「開口・継ぎ目・参照面」が支配的になり、低周波ほど「透磁率・飽和・幾何」が支配的になりやすい。

## 参考ドキュメント
- IEEE 299（シールドエンクロージャの遮蔽効果測定手順）
  https://standards.ieee.org/ieee/299/11952/
- TDK EMC設計の手法概説（シールドと開口・スロットの考え方を含む）
  https://product.tdk.com/system/files/dam/doc/content/emc-guidebook/ja/jemc_basic_01.pdf
- 村田製作所 ノイズ対策 基礎講座（シールド効果、多重反射などの整理）
  https://www.murata.com/ja-jp/products/emc/emifil/library/knowhow/basic/chapter04-p3

## 1. 何をシールドするのか：近傍界と遠方界

電磁界は電界 $E$ と磁界 $H$ で記述されるが、波源の近傍では $E$ 優勢（高インピーダンス源）と $H$ 優勢（低インピーダンス源）で振る舞いが異なる。遠方界では平面波近似が成り立ち、波のインピーダンス

$$
Z_{w}=\frac{E}{H}
$$

がほぼ一定（自由空間ではおよそ一定）として扱われる。一方、近傍界では $Z_{w}$ が距離や周波数に依存し得るため、同じ材料・同じ厚みでも「電界シールドとして強い」一方で「磁界シールドとして弱い」などの非対称性が現れる。

## 2. 遮蔽効果（Shielding Effectiveness, SE）の定義

遮蔽効果は、シールド無しの場（または電力）と、シールド有りの場（または電力）の比をデシベルで表す量である。代表的には

- 電界に対する遮蔽効果
$$
SE_{E}=20\log_{10}\left(\frac{|E_{0}|}{|E_{1}|}\right)\ [\mathrm{dB}]
$$

- 磁界に対する遮蔽効果
$$
SE_{H}=20\log_{10}\left(\frac{|H_{0}|}{|H_{1}|}\right)\ [\mathrm{dB}]
$$

- 電力（強度）に対する遮蔽効果
$$
SE_{P}=10\log_{10}\left(\frac{P_{0}}{P_{1}}\right)\ [\mathrm{dB}]
$$

である。測定法や規格により $E$、$H$、平面波（電力）いずれを対象にするかが明確に定義されるため、まず「何のSEか」を揃える必要がある。

## 3. シールドが効く物理：反射・吸収・多重反射（Schelkunoff分解）

金属板や導電性材料の典型的な説明として、遮蔽効果は概念的に

$$
SE \approx R + A + M
$$

で表される。ここで

- $R$：境界でのインピーダンス不整合に由来する反射損
- $A$：材料内部での減衰（吸収損）
- $M$：材料内部での多重反射の補正項

である。実際には条件により $M$ が無視できる場合もあるが、薄い導電層や吸収が小さい条件では $M$ の影響が無視できないことがある。

吸収損の主要なスケールはスキン深さで与えられる。

$$
\delta=\sqrt{\frac{2}{\omega\mu\sigma}}
     =\sqrt{\frac{2\rho}{\omega\mu}}
$$

ここで $\sigma$ は導電率、$\rho$ は抵抗率、$\mu$ は透磁率、$\omega=2\pi f$ である。$f$ が上がるほど $\delta$ は小さくなり、同じ厚み $t$ に対して実効的な吸収は増える方向に働く。

## 4. 周波数領域で変わる設計思想：低周波磁界と高周波電磁波

低周波磁界（準静的）では、導体反射よりも「磁束を通さない／迂回させる」発想（高透磁率材料による磁束のガイド）が効きやすい。一方、高周波（電磁波領域）では、導体表面電流による反射と、スキン効果に伴う吸収が支配的になりやすい。

次の表は設計上の整理である（境界は連続であり、周波数・距離・波源で入れ替わる）。

| 対象 | 支配的になりやすい要因 | 代表材料 | 注意点 |
|---|---|---|---|
| 低周波の磁界（近傍界H） | 高透磁率による磁束のバイパス、飽和 | 高透磁率合金、積層構造 | 飽和磁束密度が設計を決める。隙間や継ぎ目の磁気抵抗が支配的になりやすい |
| 低周波の電界（近傍界E） | 導体による静電遮蔽 | 金属箔、導電塗装 | 接地の取り方でコモンモード結合が変化する |
| 高周波の平面波（遠方界） | 反射＋吸収（スキン効果） | Cu/Al/Fe系金属、導電複合材 | 開口・スロットが「アンテナ」になり得る |
| 高周波だが磁界結合が強い | 渦電流による減衰、磁性損失も関与 | 金属＋磁性シートの複合 | 発熱、共振、局所的な電流ループに注意 |

## 5. 材料選択の観点：導電率・透磁率・厚み・複合化

### 5.1 金属（Cu, Al, 鋼など）

金属は高い導電率により反射損 $R$ が大きく、また高周波ではスキン効果で吸収損 $A$ が増える。薄い金属箔でも高周波電界に対しては有効になり得る一方、低周波磁界に対しては効きにくいことがある。

### 5.2 高透磁率材料（低周波磁界向け）

磁界シールドでは、透磁率の大きい材料で磁束を「通しやすい経路」に誘導し、シールド内へ入る磁束を減らす。重要なのは透磁率だけでなく、飽和、加工ひずみによる特性変化、隙間（磁気抵抗）である。

### 5.3 磁性シート・複合シールド（近傍界の抑制）

磁性フィラーを含むシートは、近傍界での磁界成分を抑制する目的で用いられる。導電層と組み合わせた多層化により、薄型化と広帯域化を両立させる設計が採られることがある（用途により最適構成は変わる）。

### 5.4 導電性高分子・導電塗装・メタライズド材

軽量化や加工性を重視する場合、導電フィラー（炭素系、金属系）で導電ネットワークを形成した複合材が選ばれる。導電率が金属に比べて小さいため、同じSEを狙うなら厚みや多層化、吸収の確保が必要になる場合がある。

## 6. 構造設計がSEを決める：継ぎ目・開口・ケーブル貫通

高周波では「穴があると半減」ではなく、穴やスロットが特定周波数で強く放射・透過するため、狭い領域の性能が全体を支配し得る。代表的な論点を列挙する。

- 継ぎ目（接触抵抗、導通不良）
  - 電流の戻り経路が途切れると、継ぎ目がスロットアンテナとして振る舞い得る
  - ガスケット（導電性ガスケット等）や面圧、導電面処理が支配的になる

- 開口（換気口、表示窓、メッシュ）
  - 開口は波導波路として扱え、カットオフ（遮断）を満たす設計が有効になる場合がある
  - 例えば代表寸法 $a$ を持つ開口のカットオフ周波数は、概念的に $f_{c}\propto c/(2a)$ のスケールで増減する（形状・境界条件で係数は変わる）

- 貫通（ケーブル、コネクタ）
  - シールド筐体のSEは、貫通部のフィルタリングや360度シールド接続で決まる場合が多い
  - シールドの「端末処理」が不十分だと、ケーブルがアンテナとして支配的な漏れ経路になり得る

## 7. 測定法と規格：何を測るかで手法が変わる

シールドの評価は、試料形態（筐体か平板材か）、周波数帯、近傍界か平面波かにより標準手法が分かれる。代表例を比較する。

| 目的 | 対象 | 主な手法 | 周波数帯の例 | 得られる量 |
|---|---|---|---|---|
| シールドルーム・筐体のSE | エンクロージャ | アンテナを内外に置く測定（標準化された手順） | kHz〜GHz（規格により定義） | $SE_{E},SE_{H}$ または平面波SE |
| 平板シールド材のSE | シート・フィルム | 同軸伝送線路治具で挿入損失を測る（ASTM系） | およそ数十MHz〜GHz帯（規格で定義） | 平面波SE（そこから近傍界換算の議論もある） |
| TEMセル系の簡便測定 | シート材 | TEMセル類似構造による測定（機関法） | 低周波〜GHz帯（装置法で定義） | 電界SE、磁界SEなど |
| 反響室（Reverberation chamber） | 筐体・材料・システム | 統計的に均一な場を用いる標準法（IEC系） | 典型的に高周波側で有利 | 放射試験・イミュニティ・SEの関連量 |

補足として、国内ではシート材評価に特化した独自手法（TEMセル概念を取り入れた方法など）も提案・提供されている。

## 8. 計算・シミュレーションでの読み解き

電磁界シールドは「材料定数」だけでなく「開口・共振・戻り電流経路」の問題であるため、計算電磁気学が有効である。

- 全波解析（FEM, FDTD, MoM）
  - 開口・スロット・筐体共振、内部の定在波、ケーブル結合を扱える
  - 材料は表面インピーダンス境界条件や薄膜モデルで扱うと計算が安定する場合がある

- 等価回路化（低周波〜中間域で有効）
  - 継ぎ目の接触抵抗・インダクタンス、ガスケットの等価インピーダンスなどを回路要素で近似する
  - 設計変数（面圧、接触長、ピッチ）とSE変化の感度解析に向く

- 逆解析・パラメータ同定
  - 測定Sパラメータや挿入損失から、シート抵抗や有効導電率、複素透磁率のモデルパラメータを推定する枠組みが用いられる
  - ただし、モデルの不定性（開口や治具の寄生が支配すると一意に決まらない）を常に点検する必要がある

## 9. 応用例

- 通信機器・携帯機器：薄型化と開口（スピーカ、窓、アンテナ）共存が課題である
- 電力変換（インバータ、SiC/GaN）：スイッチング高調波による広帯域ノイズが問題になりやすい
- 車載：長いハーネスと筐体が混在し、貫通部設計が支配的になりやすい
- 医療・計測：低周波磁界の影響を避ける必要があり、高透磁率材と導体層の多層化が採られることがある
- シールドルーム・暗室：規格に沿ったSE測定と維持管理が中心課題になる

## まとめ

電磁界シールドは、遮蔽効果の定義（$E$、$H$、平面波）、反射・吸収・多重反射という物理、スキン深さによる周波数スケーリング、そして開口・継ぎ目・貫通といった構造支配を同時に扱うことで成立する。目的周波数帯と結合形態（近傍界か遠方界か）を最初に固定し、材料選択と構造設計を測定規格に整合させて閉じることが、再現性のあるシールド設計の中心である。

## 関連研究
- ASTM D4935-18（平板材料のSE測定：同軸伝送線路治具）
  https://img.antpedia.com/standard/files/pdfs_ora/20211203/ASTM%20D4935-18.pdf

- IEC 61000-4-21:2011（Reverberation chamber法）
  https://cdn.standards.iteh.ai/samples/16080/59f25197e3914860832f0605eeb4d07b/IEC-61000-4-21-2011.pdf

- MIL-STD-285 原文（旧来のエンクロージャ減衰測定法）
  https://www.hftechnology.nl/wp-content/uploads/MIL-STD-285.pdf

- MIL-STD-285 概要（日本語PDF）
  https://www.emc-ohtama.jp/emc/doc/mil-std-285-explained.pdf

- KEC関西電子工業振興センター：シールド材試験（シート材の測定法例）
  https://www.kec.jp/testing/kec-method/

- 電磁波シールド材の設計法（反射・吸収・多重反射補正の定式化例）
  https://orist.jp/technicalsheet/99027.PDF

- Clarification of Basic Concepts for Electromagnetic Shielding Materials（理論分解の整理）
  https://arxiv.org/pdf/2112.03272

File: src/exp/mcd-mld-dipole-sum-rule.md
# 完全磁気多極子基底に基づくX線円二色性・線二色性の総和則

X線磁気円二色性（XMCD）とX線磁気線二色性（XMLD）の総和則は、吸収スペクトルをエネルギーで積分した量を、基底状態における角運動量・スピン・電荷（軌道占有）の異方性に結び付ける理論である。完全磁気多極子基底（complete magnetic multipole basis）を用いると、従来は混在して見えにくかったXAS/XMCD/XMLD の積分量を「スピンレス（s=0）」と「スピンフル（s=1）」の多極子として同一の代数構造で整理され、反強磁性体や交替磁性におけるXMCD・XMLDの起源を同一の代数構造で扱えるようになる。


## 参考ドキュメント
1. Y. Yamasaki, Y. Ishii, N. Sasabe, Sci. Technol. Adv. Mater. 26, 2513217 (2025). doi:10.1080/14686996.2025.2513217 
2. B. T. Thole et al., Phys. Rev. Lett. 68, 1943 (1992). doi:10.1103/PhysRevLett.68.1943
3. J. Okabayashi, PF NEWS Vol.38 No.4 (2021) 磁気線二色性を用いた垂直磁気異方性の研究

## 0. 記号

- 電磁波
  - 入射光子エネルギー $\hbar\omega$
  - 偏光ベクトル $\boldsymbol{\epsilon}$
  - 右回り・左回り円偏光を $\epsilon=+,-$ と書く
  - 線偏光の方向を $\mathbf{e}$ と書く（例：$\mathbf{e}\parallel z$）

- 電子状態
  - 初期状態（基底状態） $|g\rangle$
  - 終状態（励起状態） $|f\rangle$
  - 電子数演算子や角運動量は基底状態平均 $\langle \cdots \rangle \equiv \langle g|\cdots|g\rangle$ を用いる

- 角運動量
  - 軌道角運動量 $\mathbf{L}$、スピン角運動量 $\mathbf{S}$
  - 一電子の軌道量子数を $l$、全角運動量を $j$ とする
  - $L_2,L_3$ 端ではコア軌道が $2p$ であり $l_c=1$、$j_c=1/2,3/2$ である

- スペクトル積分
  - 吸収係数 $\mu_{\epsilon}(\omega)$
  - エッジ領域でのエネルギー積分を $\int_{\text{edge}} d\omega$ と書く


## 1. 研究の狙い

従来の Thole–Carra 総和則は、$L_{2,3}$ の 円二色性の積分から軌道モーメント $\langle L_z\rangle$ と、スピンモーメントに磁気双極子項（anisotropic magnetic dipole）を加えた組 $\langle S_z\rangle+7\langle T_z\rangle$ を抽出できることを示した。一方で近年、反強磁性体やアルターマグネットなど「巨視的磁化がゼロでも XMCD/XMLD が出る」系が増え、信号の起源を“磁化そのもの”から切り離して再分類する必要が生じた。

Yamasaki ら（2025）は、吸収過程を スピン非反転（s=0） と スピン反転（s=1） に分解し、さらに $j_\pm$（内殻スピン軌道分裂した2本のエッジ）を 和／差で組み替えることで、スピンレス多極子とスピンフル多極子を選択的に取り出す枠組みを与えた。 この整理により、XMCD/XMLD の積分が「どの（スピンレス／スピンフル）多極子演算子の期待値」を見ているかが明示化される。


## 2. X線吸収の出発点（E1遷移）

本章では、総和則の出発点である「吸収係数の定義」と「エッジ積分による演算子積への帰着」を、式の意味が追えるように段階的に記述する。ここで扱うのは電気双極子（E1）近似であり、空間的には一次（$r$ に一次）の相互作用のみを残す。

### 2.1 フェルミの黄金律

入射X線が物質に吸収される過程は、基底状態 $|g\rangle$ から励起状態 $|f\rangle$ への遷移として表される。時間依存摂動論の一次（線形応答）では、単位時間あたりの遷移確率 $W_{g\to f}$ はフェルミの黄金律に従う：

$$
W_{g\to f}(\omega)
=
\frac{2\pi}{\hbar}\,
|\langle f|\hat{H}'(\omega)|g\rangle|^2\,
\delta(E_f-E_g-\hbar\omega).
$$

ここで

- $E_g, E_f$ はそれぞれ $|g\rangle, |f\rangle$ の固有エネルギーである。
- $\delta(E_f-E_g-\hbar\omega)$ はエネルギー保存を表し、「光子がもつエネルギー $\hbar\omega$ を吸収したときに到達できる終状態のみ」が寄与することを意味する。

吸収係数 $\mu_{\epsilon}(\omega)$ は、光の偏光状態 $\epsilon$ のもとでの吸収確率（あるいは吸収断面積）に比例する量として定義されるので、状態和をとって

$$
\mu_{\epsilon}(\omega)\propto \sum_f |\langle f|\hat{T}_{\epsilon}|g\rangle|^2\;\delta(E_f-E_g-\hbar\omega)
$$

と書ける。ここで $\hat{T}_{\epsilon}$ は光と電子の相互作用（遷移）を与える演算子である。

#### E1（電気双極子）近似の遷移演算子

電磁場と電子の結合は一般に最小結合（$ \mathbf{p}\to \mathbf{p}+e\mathbf{A}$）から導かれるが、X線吸収の総和則では、空間依存 $e^{i\mathbf{k}\cdot\mathbf{r}}$ を長波長展開し、最初の非自明項（一次）として電気双極子項を取る。すると遷移演算子は

$$
\hat{T}_{\epsilon}=\boldsymbol{\epsilon}\cdot\mathbf{r}
$$

である。ここで

- $\mathbf{r}$ は電子位置演算子であり、多電子系では和 $\mathbf{r}=\sum_i \mathbf{r}_i$ と理解する。
- $\boldsymbol{\epsilon}$ は偏光ベクトルであり、円偏光・線偏光の違いは $\boldsymbol{\epsilon}$ の成分の取り方として入る。

この形が重要なのは、$\hat{T}_{\epsilon}$ がベクトル（階数1のテンソル）演算子であるため、後で角運動量代数により

$$
1\otimes 1 = 0\oplus 1\oplus 2
$$

という分解（等方成分・円二色性成分・線二色性成分）が自然に現れるからである。


### 2.2 スペクトル積分と閉包関係

総和則で扱うのは「あるエッジ領域（例：$L_2$ や $L_3$）にわたる吸収強度の積分」である。そこで

$$
I_{\epsilon}\equiv \int_{\text{edge}} d\omega\;\mu_{\epsilon}(\omega)
$$

を考える。$\mu_{\epsilon}(\omega)$ の定義を代入して

$$
I_{\epsilon}
\propto
\int_{\text{edge}} d\omega\;
\sum_f
|\langle f|\hat{T}_{\epsilon}|g\rangle|^2\,
\delta(E_f-E_g-\hbar\omega).
$$

ここで $\delta$ 関数の積分を明示する。一般に

$$
\int d\omega\ \delta(E_f-E_g-\hbar\omega)
=
\frac{1}{\hbar}
$$

であり、積分範囲がエッジ全体を十分に含むとき（寄与する $|f\rangle$ を取りこぼさないとき）に、終状態ごとの寄与がそのまま足し合わさる。比例定数をまとめると

$$
I_{\epsilon}
\propto
\sum_f
|\langle f|\hat{T}_{\epsilon}|g\rangle|^2.
$$

この絶対値二乗をブラケットで書き直すと

$$
|\langle f|\hat{T}_{\epsilon}|g\rangle|^2
=
\langle g|\hat{T}_{\epsilon}^{\dagger}|f\rangle
\langle f|\hat{T}_{\epsilon}|g\rangle.
$$

よって

$$
I_{\epsilon}
\propto
\sum_f
\langle g|\hat{T}_{\epsilon}^{\dagger}|f\rangle
\langle f|\hat{T}_{\epsilon}|g\rangle.
$$

ここで閉包関係（完全系）

$$
\sum_f |f\rangle\langle f|=\hat{1}
$$

を用いる。すると

$$
I_{\epsilon}
\propto
\langle g|\hat{T}_{\epsilon}^{\dagger}
\left(\sum_f |f\rangle\langle f|\right)
\hat{T}_{\epsilon}|g\rangle
=
\langle g|\hat{T}_{\epsilon}^{\dagger}\hat{T}_{\epsilon}|g\rangle
$$

が得られる。

#### この変形が意味すること

この式変形の物理的意味は次の通りである。

- スペクトルのエネルギー分布（どの $\omega$ に強度があるか）を捨てて、エッジ全体で積分すると「終状態の詳細」への依存が消え、基底状態期待値だけで書ける量に落ちる。
- その結果、実験で測れる積分強度 $I_{\epsilon}$ は、基底状態の演算子平均 $\langle\hat{T}_{\epsilon}^{\dagger}\hat{T}_{\epsilon}\rangle$ へと帰着する。
- 総和則は、$\hat{T}_{\epsilon}^{\dagger}\hat{T}_{\epsilon}$ を角運動量代数で分解し、$\langle L_z\rangle,\langle S_z\rangle$ や四極子期待値など「解釈可能な基底状態量」を右辺に出現させる手続きである。

#### 次章へつながる形への書き換え

双極子演算子を球面テンソルで表すと（$M=0,\pm 1$）

$$
\hat{T}_{\epsilon}
=
\boldsymbol{\epsilon}\cdot\mathbf{r}
=
\sum_{M=-1}^{1}\epsilon_M\,\hat{r}_M,
\qquad
\hat{T}_{\epsilon}^{\dagger}
=
\sum_{M'=-1}^{1}\epsilon_{M'}^{*}\,\hat{r}_{M'}^{\dagger}.
$$

したがって

$$
\hat{T}_{\epsilon}^{\dagger}\hat{T}_{\epsilon}
=
\sum_{M,M'}
\epsilon_{M'}^{*}\epsilon_M\;
\hat{r}_{M'}^{\dagger}\hat{r}_M,
$$

よって積分強度は

$$
I_{\epsilon}
\propto
\sum_{M,M'}
\epsilon_{M'}^{*}\epsilon_M\;
\left\langle
\hat{r}_{M'}^{\dagger}\hat{r}_M
\right\rangle
$$

となる。

ここで $\hat{r}_{M}$ は階数1テンソルであるから、演算子積 $\hat{r}^{\dagger}\otimes \hat{r}$ は角運動量加算により

$$
1\otimes 1 = 0\oplus 1\oplus 2
$$

に分解される。すなわち、$I_{\epsilon}$ の中には

- $K=0$ 成分：等方吸収（XAS）
- $K=1$ 成分：擬ベクトル成分（円二色性 XMCD）
- $K=2$ 成分：二階テンソル成分（線二色性 XMLD）

が必然的に現れる。以降の章では、この分解を $3j,6j,9j$ 記号を用いて厳密に行い、最終的に $L_z,S_z$、四極子、異方性磁気双極子項などへ結び付ける。


## 3. 球面テンソルによる偏光の取り扱い

### 3.1 球面基底

ベクトル演算子 $\mathbf{r}$ を球面成分 $r_q$（$q=0,\pm1$）で表す。

$$
r_{0}=z,\qquad
r_{\pm 1}=\mp\frac{1}{\sqrt{2}}(x\pm i y)
$$

同様に偏光ベクトルも球面成分 $\epsilon_q$ をもつ。すると

$$
\hat{T}_{\epsilon}=\boldsymbol{\epsilon}\cdot\mathbf{r}
= \sum_{q=-1}^{1} \epsilon_q\, r_q
$$

である。

### 3.2 円偏光・線偏光

- 右回り円偏光（入射方向を $+z$ とする）
  $$
  \epsilon_{+}:\ (\epsilon_{+1},\epsilon_0,\epsilon_{-1})=(1,0,0)
  $$

- 左回り円偏光
  $$
  \epsilon_{-}:\ (\epsilon_{+1},\epsilon_0,\epsilon_{-1})=(0,0,1)
  $$

- 線偏光 $\mathbf{e}\parallel z$
  $$
  (\epsilon_{+1},\epsilon_0,\epsilon_{-1})=(0,1,0)
  $$

- 線偏光 $\mathbf{e}\parallel x$
  $$
  (\epsilon_{+1},\epsilon_0,\epsilon_{-1})=\left(-\frac{1}{\sqrt{2}},0,\frac{1}{\sqrt{2}}\right)
  $$

これにより、XMCD（円偏光差）とXMLD（線偏光差）は偏光テンソルの組合せとして統一的に扱える。 


## 4. 角運動量代数での積分強度の分解

### 4.1 積分強度

先の式より、積分強度は

$$
I_{\epsilon}\equiv \int_{\text{edge}} d\omega\;\mu_{\epsilon}(\omega)
\propto
\langle \hat{T}_{\epsilon}^{\dagger}\hat{T}_{\epsilon}\rangle
=
\sum_{q,q'} \epsilon_q^{*}\epsilon_{q'}\;\langle r_q^{\dagger} r_{q'}\rangle
$$

である。

$r_q$ は階数1の球面テンソルであり、テンソル積 $r^{\dagger}\otimes r$ は角運動量加算で

$$
1\otimes 1 = 0\oplus 1\oplus 2
$$

に分解される。したがって

$$
r_q^{\dagger} r_{q'}
=
\sum_{K=0}^{2}\sum_{Q=-K}^{K}
C^{KQ}_{1q,1q'}\;[r^{\dagger}\otimes r]^{(K)}_{Q}
$$

が成り立つ（$C^{KQ}_{1q,1q'}$ はクレブシュ＝ゴルダン係数）。

### 4.2 偏光テンソル

偏光側も同様に

$$
P^{(K)}_{Q}(\epsilon)\equiv \sum_{q,q'} \epsilon_q^{*}\epsilon_{q'}\;C^{KQ}_{1q,1q'}
$$

と定義すると

$$
I_{\epsilon}\propto \sum_{K,Q} P^{(K)}_{Q}(\epsilon)\;\langle [r^{\dagger}\otimes r]^{(K)}_{Q}\rangle
$$

となる。ここで

- $K=0$ は等方XAS
- $K=1$ は円二色性（擬ベクトル）
- $K=2$ は線二色性（四極子）

に対応する。


## 5. 角運動量代数による $P^{j_\pm}_{M'M}$ の展開

本章では、電気双極子（E1）遷移演算子 $\hat{r}_M$ を角運動量代数で整理し、コア準位の $jj$ 結合（$j_\pm=l_c\pm\tfrac12$）と価電子（ホール）側の基底を接続する。結論として、スペクトル積分に現れる一般係数 $P^{j_\pm}_{M'M}$ は、$3j$・$6j$・$9j$ 記号で表現でき、どの多極子成分がE1-XAS/XMCD/XMLDに現れるかが三角条件（選択則）として自動的に選別される。

### 5.1 コアと価電子の基底

#### コア（$jj$ 結合）基底

コア準位はスピン軌道相互作用により $j=l_c\pm\tfrac12$ に分裂しているため、コア状態は

$$
|l_c,\tfrac12;\,j m_j\rangle,\qquad j\in\{j_+=l_c+\tfrac12,\ j_-=l_c-\tfrac12\}
$$

で表す。

この $jj$ 結合状態は、軌道とスピンの直積基底 $|l_c m_c\rangle|\tfrac12\sigma\rangle$（$\sigma=\pm\tfrac12$）にクレブシュ–ゴルダン係数で展開できる：

$$
|l_c,\tfrac12;\,j m_j\rangle
=
\sum_{m_c,\sigma}
C^{j m_j}_{l_c m_c,\ \tfrac12\sigma}\,
|l_c m_c\rangle\,|\tfrac12\sigma\rangle .
$$

#### 価電子（ホール）側基底

価電子（ホール）側は、まず軌道とスピンを分けた直積基底

$$
|l_v m,\tfrac12\sigma\rangle \equiv |l_v m\rangle|\tfrac12\sigma\rangle
$$

を用いる（必要なら後で $j_v$ を導入して再結合する）。

#### 電気双極子遷移演算子

電気双極子（E1）演算子は軌道空間で階数1の球面テンソルであり、球面成分 $M=0,\pm1$ を用いて

$$
\hat{r}_M
$$

と書く。スピン空間には単位演算子として作用するため、E1ではスピンは保存される：

$$
\langle \tfrac12\sigma|\hat{1}|\tfrac12\sigma_c\rangle=\delta_{\sigma,\sigma_c}.
$$

したがって、E1遷移の全行列要素は

$$
\langle l_v m,\tfrac12\sigma|\hat{r}_M|l_c m_c,\tfrac12\sigma_c\rangle
=
\langle l_v m|\hat{r}_M|l_c m_c\rangle\,
\delta_{\sigma,\sigma_c}
$$

である。

#### 軌道部分のウィグナー–エッカルト分解（$3j$ 記号）

軌道部分はウィグナー–エッカルト定理により

$$
\langle l_v m|\hat{r}_M|l_c m_c\rangle
=
(-1)^{l_v-m}
\begin{pmatrix}
l_v & 1 & l_c\\
-m & M & m_c
\end{pmatrix}
\langle l_v\|\hat{r}\|l_c\rangle .
$$

ここで $\langle l_v\|\hat{r}\|l_c\rangle$ は縮約行列要素であり、磁気量子数に依存しない。

#### コアの $jj$ 結合基底への接続

求めたいのはコアの $|l_c,\tfrac12;\,j m_j\rangle$ から価電子 $|l_v m,\tfrac12\sigma\rangle$ への行列要素である。コア側を直積基底に展開すると

$$
\langle l_v m,\tfrac12\sigma|\hat{r}_M|l_c,\tfrac12;\,j m_j\rangle
=
\sum_{m_c,\sigma_c}
C^{j m_j}_{l_c m_c,\ \tfrac12\sigma_c}\,
\langle l_v m|\hat{r}_M|l_c m_c\rangle\,
\delta_{\sigma,\sigma_c}.
$$

$\delta_{\sigma,\sigma_c}$ により $\sigma_c=\sigma$ が固定されるので

$$
\langle l_v m,\tfrac12\sigma|\hat{r}_M|l_c,\tfrac12;\,j m_j\rangle
=
\sum_{m_c}
C^{j m_j}_{l_c m_c,\ \tfrac12\sigma}\,
(-1)^{l_v-m}
\begin{pmatrix}
l_v & 1 & l_c\\
-m & M & m_c
\end{pmatrix}
\langle l_v\|\hat{r}\|l_c\rangle .
$$

この段階で、角運動量の幾何学は $3j$ と $C^{jm}_{lm,s\sigma}$ の積として現れている。

#### 価電子側も $jj$ 結合で扱う場合（$6j$ 記号）

価電子側も $j_v$ を導入して $|l_v,\tfrac12;\,j_v m_v\rangle$ を用いると、全行列要素は

$$
\langle n_v l_v j_v m_v|\hat{r}_q|n_c l_c j_c m_c\rangle
=
(-1)^{j_v-m_v}
\begin{pmatrix}
j_v & 1 & j_c\\
-m_v & q & m_c
\end{pmatrix}
\langle n_v l_v j_v\|\hat{r}\|n_c l_c j_c\rangle
$$

となる。

この縮約行列要素は、スピン $s=\tfrac12$ を用いて

$$
\langle n_v l_v j_v\|\hat{r}\|n_c l_c j_c\rangle
=
(-1)^{l_v+\tfrac12+j_c+1}
\sqrt{(2j_v+1)(2j_c+1)}
\left\{
\begin{matrix}
l_v & j_v & \tfrac12\\
j_c & l_c & 1
\end{matrix}
\right\}
\langle n_v l_v\|\hat{r}\|n_c l_c\rangle
$$

と $6j$ 記号で表される。

さらに軌道縮約行列要素は、動径積分 $\langle n_v|r|n_c\rangle$ を用いて

$$
\langle n_v l_v\|\hat{r}\|n_c l_c\rangle
=
\langle n_v|r|n_c\rangle\,
(-1)^{l_v}
\sqrt{(2l_v+1)(2l_c+1)}
\begin{pmatrix}
l_v & 1 & l_c\\
0 & 0 & 0
\end{pmatrix}.
$$

よって、エッジ全体の積分で動径積分が共通因子として括られると、残る係数は $3j$・$6j$ によって完全に決まる。


### 5.2 $3j$ 記号・$6j$ 記号・$9j$ 記号

#### $3j$ 記号とクレブシュ–ゴルダン係数

クレブシュ–ゴルダン係数と $3j$ 記号の関係は

$$
C^{JM}_{j_1 m_1,\ j_2 m_2}
=
(-1)^{j_1-j_2+M}\sqrt{2J+1}
\begin{pmatrix}
j_1 & j_2 & J\\
m_1 & m_2 & -M
\end{pmatrix}.
$$

$3j$ 記号が非零となるための条件として

$$
m_1+m_2-M=0,\qquad
|j_1-j_2|\le J\le j_1+j_2
$$

が必要であり、これが選択則（角運動量の三角条件）を与える。

#### $6j$ 記号のRacah公式

$6j$ 記号は結合順序の変更（再結合）を表す係数であり、Racah公式を明示すると

$$
\left\{
\begin{matrix}
a & b & c\\
d & e & f
\end{matrix}
\right\}
=
\Delta(a,b,c)\Delta(a,e,f)\Delta(d,b,f)\Delta(d,e,c)
\sum_{z}
(-1)^z
\frac{(z+1)!}{
(z-a-b-c)!\,(z-a-e-f)!\,(z-d-b-f)!\,(z-d-e-c)!\,
(a+b+d+e-z)!\,(a+c+d+f-z)!\,(b+c+e+f-z)!
}.
$$

ここで

$$
\Delta(x,y,z)
=
\sqrt{
\frac{
(x+y-z)!\,(x-y+z)!\,(-x+y+z)!
}{
(x+y+z+1)!
}
}.
$$

角運動量 $a,b,\dots$ は整数または半整数であり、階乗 $x!$ は一般にはガンマ関数 $x! \equiv \Gamma(x+1)$ として解釈するのが厳密である。実際に和 $\sum_z$ に寄与するのは、分母の階乗の引数が非負となる $z$ の範囲に限られるため、有限個の項のみが残る。

$6j$ 記号が非零であるためには、$(a,b,c)$、$(a,e,f)$、$(d,b,f)$、$(d,e,c)$ の各三つ組がそれぞれ三角条件を満たす必要がある。

#### $9j$ 記号と $6j$ 記号の和

$9j$ 記号は三つの角運動量結合の再結合を表し、$6j$ 記号の和として

$$
\left\{
\begin{matrix}
a & b & c\\
d & e & f\\
g & h & i
\end{matrix}
\right\}
=
\sum_{x}
(-1)^{2x}(2x+1)
\left\{
\begin{matrix}
a & d & g\\
h & i & x
\end{matrix}
\right\}
\left\{
\begin{matrix}
b & e & h\\
d & x & f
\end{matrix}
\right\}
\left\{
\begin{matrix}
c & f & i\\
x & a & b
\end{matrix}
\right\}
$$

と書ける（位相の取り方は定義に依存するため、使用する規約に合わせて統一する必要がある）。

#### $P^{j_\pm}_{M'M}$ と $9j$ 記号が現れる理由

E1-XASのスペクトル積分では、双極子演算子の積

$$
\hat{r}_{M'}^\dagger \hat{r}_M
$$

が現れる。$\hat{r}_M$ は階数1テンソルであるため、テンソル積は

$$
1\otimes 1 = 0\oplus 1\oplus 2
$$

に分解される。この分解を、コアの $jj$ 結合（$j_\pm$）と価電子側のスピン構造（$\tfrac12$）を保ったまま行うと、角運動量の結合順序を複数回入れ替えることになる。結合順序の入れ替えは $6j$ 記号で与えられ、二段以上の再結合をまとめると $9j$ 記号に集約される。

したがって、一般係数 $P^{j_\pm}_{M'M}$ の角部分は、最終的に $3j$・$6j$・$9j$ 記号の積（あるいは $9j$ を用いた簡潔な形）で表される。ここで、各記号に付随する三角条件が、E1遷移に現れる多極子成分の選別条件として働く。


## 6. XMCD総和則の導出

### 6.1 円二色性の定義

$L_{2,3}$ 端の吸収を $\mu^{\pm}(\omega)$ とし、円二色性（XMCD）を

$$
\Delta\mu(\omega)=\mu^{+}(\omega)-\mu^{-}(\omega)
$$

と定義する。

さらに、実験で用いられる積分量として

$$
p \equiv \int_{L_3} d\omega\;\Delta\mu(\omega),\qquad
q \equiv \int_{L_2+L_3} d\omega\;\Delta\mu(\omega),\qquad
r \equiv \int_{L_2+L_3} d\omega\;(\mu^{+}(\omega)+\mu^{-}(\omega))
$$

を導入する。

### 6.2 $K=1$ 成分の抽出

円偏光では偏光テンソル $P^{(K)}_Q$ のうち $K=1$ が寄与し、$Q=0$ 成分が $z$ 軸方向の擬ベクトルに対応する。したがって

$$
q \propto \langle \hat{O}^{(1)}_{0}\rangle
$$

という形に帰着する。$\hat{O}^{(1)}_{0}$ は価電子の角運動量・スピンに結び付く演算子である。

### 6.3 軌道総和則

Tholeらは、$L_{2,3}$ の両端を合わせた円二色性積分が軌道角運動量 $\langle L_z\rangle$ に比例することを示した。定数因子を含めて、磁気モーメント $m_L$ を

$$
m_L = -\mu_B \langle L_z\rangle
$$

と定義すると、総和則は

$$
m_L
=
-\frac{4}{3}\,\mu_B\, n_h\,\frac{q}{r}
$$

と書ける。ここで $n_h$ は $d$ 殻のホール数である。 

この係数 $4/3$ は、$2p\to 3d$ における $l_c=1,l_v=2$ と、$j_c=1/2,3/2$ の加重和から角運動量代数で決まる。

### 6.4 スピン総和則と磁気双極子項

Carraらは、$L_3$ と $L_2+L_3$ の組合せでスピンに比例する和が得られることを示した。 citeturn0search2  
スピン磁気モーメント $m_S$ を

$$
m_S = -2\mu_B \langle S_z\rangle
$$

と定義すると

$$
m_S + 7 m_T
=
-2\mu_B\,n_h\,\frac{p-2q}{r}
$$

となる。ここで $m_T$ は磁気双極子項（anisotropic magnetic dipole）に対応する寄与であり、価電子のスピン密度分布の異方性を反映する。

### 6.5 $t_z$ の等価演算子

完全磁気多極子基底の枠組みでは、スピンフル磁気双極子の成分として $t_z$ が現れ、等価演算子として

$$
t_z = \frac{1}{4}\left( 3[l_z(l\cdot s)]_{+} - 2l^2 s_z \right)
$$

の形で書かれることが示されている（記法は文献に従う）。 -L27

この項は、反強磁性体でのXMCDの起源（巨視的磁化がゼロでも局所的スピン密度が異方的であること）を記述する有力な指標であり、Mn$_3$Sn、RuO$_2$、MnTe などへの言及がある。 



## 7. XMLD総和則の導出

### 7.1 線二色性の定義

線偏光方向を変えた吸収の差として

$$
\Delta\mu_{\text{lin}}(\omega)=\mu_{\mathbf{e}\parallel x}(\omega)-\mu_{\mathbf{e}\parallel z}(\omega)
$$

などを定義する。紙面上は、面外と面内を区別して次の2種を考える。

- 面外XMLD（$z$XMLD）
  $$
  S^{j_\pm}_{20} \propto (I^{j_\pm}_{x}+I^{j_\pm}_{y}-2I^{j_\pm}_{z})
  $$
  のように、偏光が $xy$ 面内か $z$ 方向かの差をとる。 

- 面内XMLD（$xy$XMLD）
  $$
  S^{j_\pm}_{22} \propto (I^{j_\pm}_{x}-I^{j_\pm}_{y})
  $$
  のように、偏光が $x$ と $y$ の差をとる。 

### 7.2 $K=2$ 成分の抽出

線偏光差は偏光テンソルの $K=2$ 成分で記述され、価電子側の期待値は二階テンソル（四極子）に対応する。したがって

$$
\int d\omega\;\Delta\mu_{\text{lin}}(\omega) \propto \langle \hat{Q}^{(2)} \rangle
$$

となる。 

### 7.3 スピンレス四極子総和則（電荷分布異方性）

スピンレス多極子としての四極子は $Q^{(0;0)}_{2m}$ であり、面外成分 $m=0$ は

$$
O_{20}=\frac{1}{2}(3z^2-r^2)
$$

に対応する。 

等価演算子として

$$
Q_{zz} = \frac{1}{2}\left(l_z^2-\frac{1}{3}l^2\right)
$$

が与えられる。

したがって、面外XMLDの積分値は $Q_{zz}$ の期待値に比例し、$d_{3z^2-r^2}$ と $d_{x^2-y^2},d_{xy}$ などの占有差（電荷分布異方性）を反映する。

### 7.4 スピンフル四極子総和則（スピン軌道相互作用の異方性）

スピンフル四極子は、磁気双極子項や磁気八極子項を含み、面外成分に対してスピン軌道相互作用 $\lambda(\mathbf{l}\cdot\mathbf{s})$ の異方性を示す成分が現れる。

等価演算子の一例として

$$
P_{zz}=\frac{1}{2}(3l_z s_z - \mathbf{l}\cdot\mathbf{s})
$$

が与えられる。

これは磁気結晶異方性エネルギーと関係する量であり、van der Laan による線二色性と異方性の関係付けとも整合する。

### 7.5 面内XMLDと面内異方性

面内XMLDでは、面内異方性を反映するスピンフル八極子由来の項が現れ、$l_x s_x-l_y s_y$ のような面内スピン軌道相互作用の異方性を表す演算子が導入される。

さらに、NiO のネールベクトルの空間分布可視化に面内XMLDが用いられた例が言及されている。


## 8. 完全磁気多極子基底

完全磁気多極子基底とは、単一中心（原子サイト）上の電子自由度に対して、角運動量代数と対称操作（空間反転・時間反転）に基づいて、観測可能な演算子を体系的に分類する枠組みである。ここでの要点は、同じ階数 $l$ の「多極子」に見えても、空間反転 $I$ と時間反転 $\mathcal{T}$ に対する性質が異なる複数の族が存在し、それらを $Q,M,T,G$ の4種として整理する点にある。

### 8.1 4種多極子

#### 空間反転と時間反転の基本

空間反転（パリティ）$I$ は $\mathbf{r}\to -\mathbf{r}$ を与え、時間反転 $\mathcal{T}$ は $\mathbf{p}\to -\mathbf{p}$、$\mathbf{L}\to -\mathbf{L}$、$\mathbf{S}\to -\mathbf{S}$ を与える（磁性の起源となる角運動量は時間反転で符号が反転する）。

多極子の階数を $l$ とすると、位置ベクトル（極性ベクトル）に由来する球面調和成分 $Y_{lm}(\hat{\mathbf{r}})$ は空間反転で $(-1)^l$ の符号をもつ。一方、磁気的な量（電流や角運動量）を含む多極子は、パリティの性質が $l$ だけでは決まらず、もう一段の符号規則をもつ。

#### 4種の分類

完全磁気多極子基底では、多極子を以下の4種に分類する。

- 電気多極子 $Q$（electric multipole）
- 磁気多極子 $M$（magnetic multipole）
- 磁気トロイダル多極子 $T$（magnetic toroidal multipole）
- 電気トロイダル多極子 $G$（electric toroidal multipole）

これらは $I$ と $\mathcal{T}$ に対する変換性で区別される。階数 $l$ の一般的な符号規則を

- 空間反転の符号：$I: (-1)^{\pi_l}$
- 時間反転の符号：$\mathcal{T}: \pm$

としてまとめると、基本的な整理は次のようになる。

| 種類 | 空間反転 $I$ | 時間反転 $\mathcal{T}$ | $l=1$ の代表例 |
|---|---|---|---|
| $Q_{lm}$ | $(-1)^l$ | $+$ | 電気双極子（極性） |
| $M_{lm}$ | $(-1)^{l+1}$ | $-$ | 磁気双極子（磁化） |
| $T_{lm}$ | $(-1)^l$ | $-$ | トロイダル双極子（アナポール） |
| $G_{lm}$ | $(-1)^{l+1}$ | $+$ | 電気トロイダル双極子 |

この表の意味は、例えば $l=1$ の場合に

- 磁気双極子 $M_{1m}$ は空間反転で偶（$+1$）、時間反転で奇（$-$）である
- 磁気トロイダル双極子 $T_{1m}$ は空間反転で奇（$-1$）、時間反転で奇（$-$）である

といった区別ができる、ということである。反強磁性体やアルターマグネットでは、巨視的磁化（$M_{1m}$）がゼロでも、時間反転で奇な別種の多極子成分が選択的に現れる場合があり、この4分類が解釈の骨格になる。



### 8.2 スピンレス多極子

スピンレス（$s=0$）とは、演算子がスピン空間に単位演算子として作用し、軌道自由度のみで構成されることを意味する。パウリ行列の球面テンソル表示で $\sigma_0$ を単位行列とすると、スピンレス多極子演算子は

$$
\hat{X}^{(0;0)}_{lm}
=
\hat{X}^{(\mathrm{orb})}_{lm}\,\sigma_0
$$

である。ここで $\hat{X}^{(\mathrm{orb})}_{lm}$ は軌道部分の球面テンソル演算子であり、$X$ は $Q,M,T,G$ のいずれかを表す。

#### 軌道多極子の「殻内」表現

実際の総和則では、ある殻（例：$d$ 殻）内の演算子が重要になる。殻の角運動量を $l$ とし、その基底 $|l m\rangle$ を用いると、軌道テンソル演算子は一般に

$$
\hat{X}^{(\mathrm{orb})}_{\kappa q}
=
\sum_{m_1,m_2}
\langle l m_1|\hat{X}^{(\mathrm{orb})}_{\kappa q}|l m_2\rangle\,
c_{m_1}^{\dagger}c_{m_2}
$$

の形に書ける。$\kappa$ は軌道テンソルの階数、$q$ はその成分である。E1 の総和則が最終的に殻内の期待値に落ちる理由は、エッジ積分により終状態が閉包され、基底状態の殻内密度行列 $c_{m_1}^\dagger c_{m_2}$ の線形結合に帰着するからである。

#### 低階数の等価演算子

殻内での物理的意味を把握しやすくするため、低階数の例を挙げる。$d$ 殻（$l=2$）に限定すると、スピンレス電気四極子（$Q_{2m}$）は「軌道占有の異方性」を表す。等価演算子の代表形として

$$
Q_{20}^{(\mathrm{orb})}
\propto
\left(3l_z^2-l(l+1)\right),
\qquad
Q_{22}^{(\mathrm{orb})}
\propto
\left(l_x^2-l_y^2\right),
\qquad
Q_{2,-2}^{(\mathrm{orb})}
\propto
\left(l_x l_y+l_y l_x\right)
$$

が用いられる。これらは、例えば $d_{3z^2-r^2}$ と $(d_{x^2-y^2},d_{xy})$ の占有差、あるいは面内異方性を直接反映する量になる。


### 8.3 スピンフル多極子

スピンフル（$s=1$）とは、演算子がスピン空間の一次テンソル（パウリ行列）を伴い、スピンと軌道の角運動量結合で構成されることを意味する。基本式は

$$
\hat{X}^{(1;k)}_{lm}
=
\sum_{m_1,n}
C^{lm}_{\kappa m_1,\,1n}\;
\hat{X}^{(\mathrm{orb})}_{\kappa m_1}\;
\sigma_{1n},
\qquad
(\kappa=l+k)
$$

である。

#### 指標 $(1;k)$ の意味

- 上付きの $1$ はスピン側のテンソル階数が 1（ベクトル）であることを示す。
- $k$ は、最終的な全テンソル階数 $l$ を得るために必要な軌道階数 $\kappa$ を指定するためのラベルである。

角運動量加算の三角条件より

$$
|\kappa-1|\le l \le \kappa+1
$$

が必要であるから、与えられた $l$ に対して許される $\kappa$ は

$$
\kappa \in \{l-1,\ l,\ l+1\}
$$

となり得る（非負整数の範囲で）。したがって $k=\kappa-l$ は

$$
k\in\{-1,0,+1\}
$$

が基本的に許され、同じ $l$ でもスピンフル多極子が複数系統（最大3系統）存在し得る。この多重性が、従来の「スピンモーメント」だけでは整理し切れない寄与（例：異方性磁気双極子項）が自然に現れる数学的理由である。

#### スピン球面テンソル成分

$\sigma_{1n}$ はパウリ行列から作る球面テンソル成分であり

$$
\sigma_{00}=\sigma_0,\qquad
\sigma_{10}=\sigma_z,\qquad
\sigma_{1,\pm 1}=\mp\frac{1}{\sqrt{2}}(\sigma_x\pm i\sigma_y)
$$

である。スピン角運動量演算子 $\mathbf{S}$ を用いるなら $S_\alpha = (\hbar/2)\sigma_\alpha$ によって同値に書けるが、本稿では無次元表示として $\sigma$ を用いる。

#### 変換性の直観

スピンは

- 空間反転で偶（軸性ベクトル）
- 時間反転で奇

である。したがってスピンフル多極子は、軌道部分 $\hat{X}^{(\mathrm{orb})}_{\kappa m}$ の $I,\mathcal{T}$ 性とスピンの $I,\mathcal{T}$ 性が合成されたものとして理解できる。結果として、同じ「見かけの階数 $l$」でも、時間反転に対して奇な成分と偶な成分が混在し得る。XMCD や XMLD が「どの成分を選択的に拾うか」を議論する際に、この点が決定的になる。



### 8.4 この文書で扱う多極子

E1 遷移で得られる積分強度は

$$
I_{\epsilon}\propto \langle \hat{T}_{\epsilon}^{\dagger}\hat{T}_{\epsilon}\rangle,
\qquad
\hat{T}_{\epsilon}=\sum_{M=-1}^{1}\epsilon_M \hat{r}_M
$$

であり、ここに現れるのは E1 演算子（階数1テンソル）の積 $\hat{r}_{M'}^\dagger \hat{r}_M$ である。したがって角運動量加算により

$$
1\otimes 1 = 0\oplus 1\oplus 2
$$

となり、観測に現れるテンソル階数は $K=0,1,2$ に限られる。これが、E1-XAS/XMCD/XMLD が

- $K=0$（等方成分）
- $K=1$（擬ベクトル成分）
- $K=2$（二階テンソル成分）

で閉じる根拠である。

さらに、空間反転対称性が保たれる状況（局所的に反転対称なサイト、あるいは E1×E1 の積としての偶パリティ）では、パリティが奇な成分は現れにくい。そこで本稿では、E1 で直接現れ、かつ解釈が明確な成分として

- 電気単極子 $Q_{00}$（等方吸収）
- 磁気双極子 $M_{1m}$（XMCD の核）
- 電気四極子 $Q_{2m}$（XMLD の核）

に絞って議論する。スピンフルの場合は前節の通り $k=-1,0,+1$ が許され得るため、同じ $M_{1m}$ に見える成分でも、純粋なスピン項と軌道異方性を伴う成分が区別されることになる。



## 9. 従来総和則と完全多極子表現の関係

従来の Thole–Carra 総和則は、$L_{2,3}$ 端の XMCD スペクトル積分から

- 軌道磁気モーメント $m_L$
- スピン磁気モーメント $m_S$ と異方性磁気双極子項 $m_T$ の組合せ

を抽出する形式として確立している。完全多極子表現は、この $m_T$ が付け足しの補正項ではなく、「スピンフル多極子の独立成分」として必然的に出現することを明確にし、巨視的磁化がゼロでも XMCD が生じ得る状況を同一の代数構造で扱えるようにする。



### 9.1 従来の XMCD 総和則が返す演算子

$L_{2,3}$ 端に対して、実験で用いられる積分量を

$$
p \equiv \int_{L_3} d\omega\;\Delta\mu(\omega),
\qquad
q \equiv \int_{L_2+L_3} d\omega\;\Delta\mu(\omega),
\qquad
r \equiv \int_{L_2+L_3} d\omega\;\bigl(\mu^{+}(\omega)+\mu^{-}(\omega)\bigr)
$$

とする（$\Delta\mu=\mu^+-\mu^-$）。すると従来総和則は、係数を含めて

$$
m_L = -\mu_B \langle L_z\rangle
\propto
n_h\,\frac{q}{r},
$$

$$
m_S + 7 m_T
=
-2\mu_B\left(\langle S_z\rangle + 7\langle T_z\rangle\right)
\propto
n_h\,\frac{p-2q}{r}
$$

の形で書ける（$n_h$ はホール数）。ここで $\langle T_z\rangle$ は、スピン密度の異方性を表す演算子の期待値である。

従来の議論では、この $T_z$ が「補正」あるいは「実験幾何で効く項」として扱われることが多いが、完全多極子表現では、$T_z$ はスピンフル多極子の独立成分として体系の中に位置付く。



### 9.2 完全多極子表現での読み替え

E1 の積分は角運動量代数で

$$
I_{\epsilon}\propto \sum_{KQ} P^{(K)}_Q(\epsilon)\;\langle \hat{O}^{(K)}_Q\rangle
$$

と書ける。XMCD は $K=1$ 成分（擬ベクトル）を選び出すため、総和則が本質的に返すのは「$K=1$ の（スピンレスとスピンフルを含む）有効多極子」の期待値である。

- 軌道総和則は、スピンレス磁気双極子 $M_{10}^{(0;0)}$（実体としては $\langle L_z\rangle$）を抽出するものとして理解できる。
- スピン総和則は、スピンフル磁気双極子のうち、複数の $k$ 成分が混合した組合せ（$\langle S_z\rangle$ と $\langle T_z\rangle$ の線形結合）を抽出するものとして理解できる。

ここで重要なのは、同じ $K=1$ に属する「ベクトル量」であっても、スピンフルの中に複数の独立成分があるため、XMCD が

$$
\langle S_z\rangle \neq 0
$$

だけを意味しない、という点である。例えば

$$
\langle S_z\rangle = 0,\qquad \langle T_z\rangle \neq 0
$$

となり得る場合、従来の表現では「磁化はゼロなのに XMCD が出る」ように見えるが、完全多極子表現では「スピンフル多極子の異方性成分が非零である」として矛盾なく分類できる。



### 9.3 異方性磁気双極子項の位置付け

異方性磁気双極子項は、直観的には「スピン密度の角度分布が球対称からずれている度合い」を表す。代表的な形として、各電子 $i$ に対して

$$
\mathbf{T}
=
\sum_i \left(\mathbf{s}_i - 3(\mathbf{s}_i\cdot\hat{\mathbf{r}}_i)\hat{\mathbf{r}}_i\right)
$$

を定義すると、$T_z$ はその $z$ 成分である。ここで $\hat{\mathbf{r}}_i$ は角度依存（$Y_{2m}$ に対応する二階の角度構造）を含むため、$T_z$ は

- スピン（階数1）
- 軌道角度依存（二階の異方性）

が結合した量である。これは 8.3 節の角運動量結合

$$
(\kappa\otimes 1)\to l
$$

の言葉では、「軌道の異方性（$\kappa=2$）とスピン（1）が結合した $l=1$ 成分」を含む、と解釈できる。したがって $m_T$ は、完全多極子基底におけるスピンフル多極子の一部として自然に現れる。



### 9.4 反強磁性体・アルターマグネットへの意味

巨視的磁化がゼロであっても、結晶対称性と局所電子状態の異方性により、時間反転で奇な多極子が許される場合がある。そのとき XMCD は

- $M_{1m}$（通常の磁化）だけでなく
- スピンフル成分（$T_z$ を含む）や、対称性で許された別種の時間反転奇成分

を通じて生じ得る。

従来総和則の式そのものは変えずに、抽出している演算子の「分類」を更新することが完全多極子表現の効用である。これにより、XMCD と XMLD を同一の角運動量代数の言語で扱い、信号の起源を「スピン・軌道モーメント」という二分法から「スピンレス／スピンフル多極子」という整理へ接続できる。


## 10. 反強磁性体・アルターマグネットにおけるXMCDの読み替え

反強磁性体（巨視的には磁化がゼロ、あるいはほぼゼロ）であっても、XMCDが検出される場合がある。従来の直観では、XMCDは円偏光に対する吸収差であるから「スピン偏極（$\langle S_z\rangle$）が非零である」ことと結び付けられやすい。しかし、総和則が直接に返すのは $\langle S_z\rangle$ そのものではなく、スピン項に加えて異方性磁気双極子項（magnetic dipole term）を含む組合せである。したがって、XMCDの存在は $\langle S_z\rangle\neq 0$ を必要条件としない。

### 10.1 総和則が返す量

$L_{2,3}$ 端のXMCD総和則は、実験で定義される積分量 $p,q,r$ を用いて

$$
m_L = -\mu_B\langle L_z\rangle,
$$

$$
m_S + 7m_T = -2\mu_B\left(\langle S_z\rangle + 7\langle T_z\rangle\right)
$$

の形に帰着する（係数と $n_h$ を含む最終式は前節の定義に従う）。ここで $T_z$ は、スピン密度の角度分布（殻内の異方性）を含む量であり、単なる「磁化」ではない。

完全磁気多極子基底の言語では、この $T_z$（あるいは等価演算子としての $t_z$）は、スピンフル多極子の成分として体系的に現れる。すなわち、XMCDは「スピンのベクトル成分」だけでなく、「スピンと軌道異方性が結合したベクトル成分」を同じ $K=1$ チャネルで拾い得る。

### 10.2 $t_z$ の物理的意味と、$\langle S_z\rangle=0$ でもXMCDが出る条件

異方性磁気双極子項は、直観的には「スピン密度が球対称からどれだけ歪んでいるか」を表す。代表的な定義の一つは

$$
\mathbf{T}
=
\sum_i \left(\mathbf{s}_i - 3(\mathbf{s}_i\cdot\hat{\mathbf{r}}_i)\hat{\mathbf{r}}_i\right),
\qquad
T_z = \mathbf{T}\cdot\hat{\mathbf{z}}
$$

である。ここで $\hat{\mathbf{r}}_i$ が角度依存を担うため、$T_z$ はスピンの向きだけでなく、軌道（電荷密度）分布の異方性と密接に結び付く。従って

$$
\langle S_z\rangle = 0,\qquad \langle T_z\rangle \neq 0
$$

が起こり得る。このとき、総和則で抽出される $(m_S+7m_T)$ は非零となり、XMCDが有限に観測され得る。重要なのは、これが「局所的な異方性（対称性と占有の偏り）」に由来するため、巨視的な強磁性（ネット磁化）と同一視できない点である。

### 10.3 反強磁性体でXMCDが観測されるときの解釈の分岐

反強磁性体でXMCDが観測された場合、少なくとも次の寄与が混在し得る。

- 微小なスピンカンティングや不完全補償による $\langle S_z\rangle$ 成分
- 外部磁場による誘起磁化（線形・非線形応答）
- スピン密度の異方性に起因する $\langle T_z\rangle$（$t_z$）成分
- 軌道角運動量の非零成分 $\langle L_z\rangle$（交換相互作用・SOC・結晶場の協奏による）

完全多極子表現が与える利点は、上のうち「$\langle T_z\rangle$ 成分」を、補正項としてではなく、独立の対称的自由度として扱える点にある。したがって、観測されたXMCDを「強磁性的に見える信号」と短絡せず、どの演算子が許容され、どの演算子が優勢かを、結晶対称性と測定幾何に基づいて吟味できる。

### 10.4 交替磁性におけるXMCDの位置付け

交替磁性は、巨視的には反強磁性的（ネット磁化がゼロ）でありながら、結晶対称性のためにバンドがスピン分裂し得るコリニア磁性相として提案・整理されている（参考文献のPRX論文群を参照）。ここで本質的なのは、時間反転対称性が磁気秩序により破れていても、磁化ベクトル（$M_{1m}$）が必ずしも巨視的に許されない場合がある点である。

この種の系に対してXMCDを読む際には、次のように整理すると混乱が減る。

- XMCDは $K=1$ チャネルの応答であり、ベクトル量に結び付く。
- そのベクトル量は、$\langle S_z\rangle$ だけに限られず、$\langle L_z\rangle$ や $\langle T_z\rangle$ を含む。
- 交替磁性では、対称性により「通常の磁化とは異なるベクトル成分」が許容され得るため、XMCDの非零は必ずしも「磁化がある」を意味しない。

従って、交替磁性や反強磁性体では、XMCDとXMLDを組で測定し、さらに外部磁場・入射角・方位角依存を併用して、$K=1$（XMCD）と $K=2$（XMLD）の情報を分離しながら、$\langle S_z\rangle$ と $\langle T_z\rangle$ の相対寄与を議論するのが有効である。



## 11. 磁気結晶異方性とXMLD

XMLDは線偏光方向の違いに対する吸収差であり、E1×E1 の枠組みでは $K=2$（二階テンソル）成分に対応する。したがってXMLDの積分は、殻内の四極子（電荷分布異方性）や、スピンと結び付いた二階テンソル（スピン軌道相互作用の異方性）を選択的に反映し得る。

### 11.1 XMLDが拾う演算子の階数

E1遷移では

$$
1\otimes 1 = 0\oplus 1\oplus 2
$$

であり、線偏光差は $K=2$ 成分を抽出する。従って、XMLDの積分は形式的に

$$
\int d\omega\;\Delta\mu_{\mathrm{lin}}(\omega)
\propto
\sum_{Q=-2}^{2} \Delta P^{(2)}_Q\;\langle \hat{O}^{(2)}_Q\rangle
$$

の形に書ける。ここで $\Delta P^{(2)}_Q$ は偏光テンソルの差、$\hat{O}^{(2)}_Q$ は殻内の四極子演算子（スピンレス／スピンフルの双方を含む）である。

### 11.2 スピンレス四極子と電荷分布異方性

スピンレス四極子は軌道占有の異方性を表し、代表的には

$$
Q_{20}^{(\mathrm{orb})}
\propto
3l_z^2-l(l+1),
\qquad
Q_{22}^{(\mathrm{orb})}
\propto
l_x^2-l_y^2
$$

などで表される。これらは $d$ 殻に対して、例えば面外（$3z^2-r^2$ 成分）と面内成分の占有差、あるいは面内の二軸異方性を反映する。従って、XMLDの積分値は、電荷分布の異方性（結晶場・歪・界面による軌道占有の偏り）を議論するための直接の指標となる。

### 11.3 スピンフル四極子とスピン軌道相互作用の異方性

スピンフル四極子は、スピンと結び付いた二階テンソルであり、SOCの異方性や磁気異方性に感度を持ち得る。概念的には

- スピンの向きが変わると、SOC項 $\lambda\,\mathbf{l}\cdot\mathbf{s}$ の有効平均が変わる
- その変化が、占有の異方性や遷移確率の異方性として現れ、線偏光差に寄与する

という流れである。等価演算子としての候補は複数あり得るが、議論では「どの $K=2$ 成分が測定幾何で抽出されるか」を明示し、そこで許される演算子の対称性を合わせることが重要である。

### 11.4 磁気結晶異方性との接続の考え方

磁気結晶異方性エネルギーは、SOCと結晶場（および占有）の協奏で決まる。元素選択的に見ると、XASの二色性は「同じSOCを担う殻の占有・遷移確率の異方性」を直接に測っているため、磁気異方性の議論に接続できる。

この接続は、次の二段で理解すると整理しやすい。

1. XMLD積分 $\leftrightarrow$ 四極子期待値 $\langle \hat{O}^{(2)}\rangle$  
2. $\langle \hat{O}^{(2)}\rangle$ の変化 $\leftrightarrow$ SOC有効平均の変化 $\leftrightarrow$ 異方性エネルギーの変化

国内解説としてPF NEWSでは、XMCD総和則による軌道モーメントの異方性と、XMLD総和則による四極子量（電荷分布異方性）の評価を対比し、界面垂直磁気異方性の議論へ接続している。この種の整理は、測定で得られる量が「スピン・軌道モーメント」だけではないことを明確にする上でも有効である。



## 12. 実験データ処理での整合条件

総和則は、エッジ領域のエネルギー積分により閉包関係を用いて基底状態期待値へ落とす構造をもつ。そのため、スペクトル処理の一貫性が崩れると、積分値 $p,q,r$ が系統的にずれ、抽出した演算子の解釈が不安定になる。以下では、総和則の前提と整合するための確認事項を、式とともに丁寧に記す。

### 12.1 積分範囲

#### 12.1.1 エッジ積分の意味

総和則で用いる積分は、本質的には

$$
I_{\epsilon}
=
\int_{\text{edge}} d\omega\;\mu_{\epsilon}(\omega)
\propto
\langle \hat{T}_{\epsilon}^{\dagger}\hat{T}_{\epsilon}\rangle
$$

という閉包に対応している。ここでの「edge」は、対象とするコア準位からのE1励起が支配的で、かつ同じ終状態空間（例：$2p\to 3d$ の $3d$ 空孔状態）を十分に覆う範囲でなければならない。

#### 12.1.2 実務上の積分端の選び方

$L_{2,3}$ 端では $L_3$ と $L_2$ がスピン軌道分裂で分かれているが、寿命幅や多体効果、連続吸収の立ち上がりにより重なり得る。積分範囲の設定では次が重要である。

- $L_3$ 積分（$p$）は、$L_3$ の立ち上がりから $L_2$ の立ち上がり直前までを含むようにする
- $L_2+L_3$ 積分（$q,r$）は、$L_2$ を含め、白線強度が十分収束する高エネルギー側まで含める
- 同一試料の異なる偏光（$+$/$-$、線偏光方向）の積分端は必ず同じにそろえる

式で書けば、実験定義は

$$
p = \int_{L_3} d\omega\;(\mu^+ - \mu^-),
\qquad
q = \int_{L_2+L_3} d\omega\;(\mu^+ - \mu^-),
$$

$$
r = \int_{L_2+L_3} d\omega\;(\mu^+ + \mu^-)
$$

であるから、積分区間がずれると $p,q,r$ の比が系統的に変化し、抽出する $\langle L_z\rangle$ や $\langle S_z\rangle+7\langle T_z\rangle$ の見かけが変わる。

### 12.2 正規化

#### 12.2.1 なぜ正規化が必須か

総和則の最終式は $q/r$ や $(p-2q)/r$ のように比で表されるため、強度スケールが揃っていないと定量ができない。そこで、測定モードに応じた正規化が必要である。

#### 12.2.2 前縁・後縁による基準化

XASでは、前縁（pre-edge）領域で基線を取り、後縁（post-edge）領域で連続吸収を規格化する。例えば、前縁を直線 $a\omega+b$、後縁を直線（あるいは緩やかな多項式）$c\omega+d$ として、

$$
\tilde{\mu}(\omega)
=
\frac{\mu(\omega)-(a\omega+b)}{c\omega+d}
$$

のように規格化してから積分する。重要なのは、偏光状態ごとに別々の基線を当てるのではなく、同一の基線・規格化条件を適用することである（偏光に依存しない連続吸収は、本来共通因子として扱われるべきであるため）。

#### 12.2.3 検出モード固有の非線形

蛍光収量（FY）では自己吸収、全電子収量（TEY）では表面感度・帯電や飽和効果が問題になり得る。これらは「強度が真の吸収に比例しない」状況を作るため、総和則の前提（遷移確率に比例する強度）を崩す。

確認事項としては次が有効である。

- 同一試料で TEY と FY の線形性を比較し、エッジ近傍の歪みの有無を確認する
- 厚膜・高吸収の条件では FY の自己吸収補正を検討する
- 磁場反転やヘリシティ反転で差スペクトルの符号と大きさが再現するかを確認する

### 12.3 ホール数 $n_h$

#### 12.3.1 $n_h$ が必要になる理由

総和則は、コアから価電子殻（例えば $d$ 殻）への遷移の総強度が「ホールの数」に比例するという事実を用いる。そのため、磁気モーメントの絶対値を求めるには $n_h$ が必要になる。

3$d$ 系では

$$
n_h = 10 - n_d
$$

であり、$n_d$ は $d$ 殻の占有数である。合金や強い混成がある場合、$n_d$ は整数にならず、定義（投影の取り方、基底の選び方）に依存する。

#### 12.3.2 $n_h$ の決め方の整理

$n_h$ の推定には複数の方法がある。

- 化学量論・形式価数に基づく見積もり（迅速だが混成が強いと不安定）
- 第一原理計算の局所投影からの $n_d$ 推定（投影の定義依存が残る）
- 既知の標準試料や文献値に合わせた相対較正（比較には強い）

強い混成や電荷移動がある系では、絶対値の議論よりも、同一手順で得た $n_h$ を用いて差分（組成・歪・温度・界面条件に対する変化）を見る方が再現性の高い議論になる。



## 13. 応用の射程

総和則を完全磁気多極子基底で整理することの応用は、「磁化」や「スピン偏極」だけでは分類できない弱い二色性信号を、対称性と演算子の期待値として読み替えられる点にある。以下に、研究上の展開先を具体的に記す。

### 13.1 隠れた多極子の同定

巨視的磁化が小さい、あるいはゼロに近い状態でも、スピンフル多極子（とくに異方性成分）が非零になり得る。二色性の積分量を、許容される多極子の表に照らして分類すると、観測信号を「どの多極子が担っているか」という問いに落とし込める。交換バイアスや界面反強磁性のように、界面近傍で対称性が変化する系では、電場や歪の印加が $\langle T_z\rangle$ や四極子期待値を変える経路を持ち、二色性の変化を多極子の変化として追跡できる。

### 13.2 反強磁性体におけるXMCD起源分類

反強磁性体でXMCDが得られたとき、信号の起源は一つではない。総和則で抽出される演算子が

$$
\langle S_z\rangle + 7\langle T_z\rangle
$$

であることを前提に、次の切り分けが可能になる。

- 外部磁場依存で線形に増える成分は誘起磁化（$\langle S_z\rangle$）の寄与を示唆する
- 幾何（入射角・方位角）に強く依存する成分は $\langle T_z\rangle$（異方性）の寄与を示唆する
- XMLDの同時測定で四極子量の変化が見える場合、殻内異方性と連動している可能性が高い

このように、XMCDを単独で「強磁性的」と解釈せず、$K=1$ と $K=2$ を同時に測り、対称性に沿って解釈することで、反強磁性体における信号を定量的に分類できる。

### 13.3 異方性スピン軌道相互作用の抽出

XMLDは $K=2$ 成分を通じて、スピンレス四極子（占有の異方性）とスピンフル四極子（SOCの異方性に結び付く量）を選択的に反映し得る。面外XMLD・面内XMLDを分けて積分し、それぞれが抽出する $Q_{20}$ や $Q_{22}$、さらにスピンフル二階テンソル成分に対応する演算子の期待値を比較することで、「SOCがどの方向に強いか」という情報を元素選択的に引き出す道が開ける。

### 13.4 磁気異方性エネルギーへの接続

磁気異方性エネルギーはSOCと占有の異方性で決まるため、XMLDで得た四極子期待値の変化を手掛かりに、異方性の起源（結晶場由来か、界面由来か、歪由来か）を議論できる。さらにXMCDで軌道モーメント異方性が評価できる場合、XMLDで電荷分布異方性、XMCDで軌道応答を同時に扱うことで、異方性の電子論的理解が進む。

### 13.5 交替磁性物質群への展開

交替磁性では、ネット磁化がゼロであっても対称性によりスピン分裂したバンド構造が許され得る。このとき、二色性信号は「磁化の有無」ではなく「どの時間反転奇成分が許され、どの二階テンソルが共存するか」によって特徴付けられる。完全多極子基底による整理を導入すると、物質ごとに許される多極子の集合と、測定幾何が抽出する成分の対応関係を明示した上で、XMCD/XMLDの弱い信号を読み解ける。


## まとめと展望

完全磁気多極子基底に基づく総和則は、XMCD・XMLDのエネルギー積分が抽出する演算子を、スピンレス／スピンフルの多極子として体系的に整理し、XMCDが $\langle S_z\rangle$ だけでなく異方性磁気双極子項（$t_z$）を含み得ること、XMLDが四極子期待値（電荷分布異方性やSOC異方性）に結び付くことを、同一の角運動量代数の枠組みで示すものである。

今後は、反強磁性体・交替磁性・界面系のように信号が弱く起源が複合的な系に対して、XMCD（$K=1$）とXMLD（$K=2$）の積分量を、結晶対称性と測定幾何に沿って分解し、$\langle S_z\rangle$ と $\langle T_z\rangle$、さらに四極子期待値の相対寄与を同時に定量する方向が有望である。これにより、従来のスピン・軌道モーメント解析だけでは到達しにくかった、元素選択的な異方性指標や隠れた秩序の同定へと議論を拡張できる可能性が高い。


## その他参考にしたsources

- P. Carra et al., Phys. Rev. Lett. 70, 694 (1993). doi:10.1103/PhysRevLett.70.694 
- G. van der Laan, Phys. Rev. Lett. 82, 640 (1999). doi:10.1103/PhysRevLett.82.640 
- H. Kusunose, R. Oiwa, S. Hayami, J. Phys. Soc. Jpn. 89, 104704 (2020). doi:10.7566/JPSJ.89.104704 
- S. Hayami, H. Kusunose, J. Phys. Soc. Jpn. 93, 072001 (2024). doi:10.7566/JPSJ.93.072001 
- L. Šmejkal, J. Sinova, T. Jungwirth, Phys. Rev. X 12, 040501 (2022). doi:10.1103/PhysRevX.12.040501 
- L. Šmejkal et al., Phys. Rev. X 12, 031042 (2022). doi:10.1103/PhysRevX.12.031042
