Repository: rd070672/tyamazaki-wiki

File: src/exp/osciloscope-measurement.md
# オシロスコープと電流プローブを用いた損失評価法

本稿は、オシロスコープと電流プローブで取得した時間波形から、磁性体（コア）の交流損失を定量する手順と理屈を整理するものである。二巻線法（B検出巻線を用いるB-Hループ面積法）を中心に、一巻線法（端子電圧×電流の瞬時電力法）や位相補償の考え方まで扱うものである。

### 参考ドキュメント
1. IEC 62044-3:2023, Cores made of soft magnetic materials – Measuring methods – Part 3: Magnetic properties at high excitation level  
   https://webstore.iec.ch/en/publication/72955

2. IEC 60404-6 Ed.3.1:2021（JSA Webdesk掲載情報）, Magnetic materials – Part 6: Methods of measurement … by the use of ring specimens（20 Hz〜100 kHz）  
   https://webdesk.jsa.or.jp/books/W11M0090/index/?bunsyo_id=IEC+60404-6+Ed.+3.1%3A2021

3. Tektronix, パワー測定と解析（日本語資料、磁気損失測定を含む）  
   https://download.tek.com/document/Power_primer_55Z-18412-4.pdf

## 0. はじめに

磁性体の交流損失（コア損失）は、電力変換器・リアクトル・トランスの効率や温度上昇を左右する量であり、材料開発と回路設計の双方に直結する評価指標である。オシロスコープと電流プローブは、任意波形や高周波駆動を含む条件での時間波形取得に強みがある一方、位相誤差・積分ドリフト・配線寄生成分が損失推定へ直接混入し得るため、式の使い方と計測系の扱い方が結果を支配する。



## 1. 損失の定義と測定対象

### 1.1 交流損失の定義

磁性体を周期励磁したとき、磁化の不可逆過程により1周期あたりに散逸するエネルギー密度は、B-Hループの面積で与えられる。体積当たりの1周期エネルギーを $W_v$、周波数を $f$ とすると、体積損失 $P_v$ は
$$
W_v=\oint H\,dB,\qquad P_v=f\,W_v
$$
である。

この関係は、波形が正弦波であるか否かに依らず、周期的に閉じたループが定義できる限り成り立つ。したがって、PWMやマイナーループが重畳する駆動では、ループが複数階層になり得る点（基本波ループとマイナーループの分離）を意識して扱う必要がある。

### 1.2 コア損失と巻線損失

測定対象が磁気部品（コイル付きコア）である場合、端子から見える損失には銅損（巻線抵抗に起因する $I^2R$）と、コア損失（ヒステリシス損・渦電流損・動的磁壁損などの総和）が混在する。オシロスコープで $v(t)$ と $i(t)$ を測り $p(t)=v(t)i(t)$ を平均すると、原理的には端子に流入した実電力（総損失）が得られるが、ここからコア損失のみを得るには、巻線損失・漂遊損失の扱いが不可避である。

一方、二巻線法では、B検出巻線（フラックスセンス巻線）から磁束密度 $B(t)$ を求め、励磁電流から磁界 $H(t)$ を求めてループ面積を計算するため、巻線抵抗による端子電圧成分がB推定へ直接入りにくい利点がある。もっとも、励磁電流の測定誤差や位相誤差はループ面積に直結するため、二巻線法であっても位相整合の品質が支配的となる。

### 1.3 規格で扱われる周波数帯と試料形状

軟質磁性金属・粉末材料のリング試料による磁気特性測定は、IEC 60404-6で周波数20 Hz〜100 kHzの範囲が明示されている。電力用フェライト等の磁心の損失・透磁率測定は、IEC 62044-3が高励磁レベルでの測定法を与え、実用的に直流から10 MHz程度（場合によりそれ以上）までを射程に置く。

国内規格として、電磁鋼帯のエプスタイン枠による測定法はJIS C 2550-1がIEC 60404-2を基に整備されており、周波数400 Hzまでの磁気特性測定を対象に含む。フェライト磁心の試験方法はJIS C 2560-2がIEC 62044系列の内容を取り込みつつ整理している。



## 2. 測定方式と選択

### 2.1 二巻線法（B-Hループ面積法）

リング試料（閉磁路）に励磁巻線（一次）$N_1$ とB検出巻線（二次）$N_2$ を巻き、一次電流 $i_1(t)$ と二次誘起電圧 $v_2(t)$ を同時取得する方式である。$v_2(t)$ を時間積分して磁束 $\Phi(t)$ を得て $B(t)=\Phi(t)/A_e$ を構成し、$i_1(t)$ から $H(t)$ を構成して $W_v=\oint H\,dB$ を数値積分で求める。

二巻線法は、材料開発で広く用いられるリング試料測定と整合が良く、材料データシートのB依存損失（例：$P(B,f)$）と比較しやすい。反面、$v_2(t)$ の積分により低周波成分やオフセットが増幅されやすく、電圧チャネルのノイズ密度とゼロ点安定性が損失推定の下限を決めやすい。

### 2.2 一巻線法（瞬時電力法）

励磁巻線のみ（あるいはB検出巻線を使わず）で、コアに印加される端子電圧 $v_1(t)$ と励磁電流 $i_1(t)$ を同時測定し、平均電力
$$
P_{\mathrm{in}}=\frac{1}{T}\int_0^T v_1(t)i_1(t)\,dt
$$
を算出する方式である。得られるのは端子に流入した実電力であり、コア損失に加えて銅損や漂遊損失を含むため、別途の分離手順が必要である。

一巻線法は結線が単純で、実装状態（インダクタが回路内で動作している状態）に近い条件で総損失を見たい場合に向く。反面、低力率（電圧と電流がほぼ直交）の条件では、微小な位相誤差が実電力を大きく誤差化するため、計測系全体の位相整合が二巻線法以上に厳しくなる。

### 2.3 位相補償を伴う電力計算法（CROSS-POWER等）

高周波・低力率条件での損失測定では、電圧・電流の振幅誤差よりも、位相誤差（チャネル間の遅延・周波数依存位相）が実電力を支配する局面が生じる。IEC 62044-3では高精度化の考え方として、周波数領域での位相補償を前提とした計算法（CROSS-POWERと呼ばれる枠組みが紹介されることが多い）を採用する文脈が知られている。

オシロスコープ単体の時間ずれ補正（deskew）は、一定遅延の補正には有効であるが、プローブや入力回路が持つ周波数依存の位相特性まで一括で相殺できるとは限らない。広い周波数帯での損失測定を狙う場合、位相特性の同定と補償を測定系の一部として扱う設計が必要となる。

### 2.4 方式比較表

| 観点 | 二巻線法（B-H面積） | 一巻線法（瞬時電力） | 位相補償付き（周波数領域計算法） |
|---|---|---|---|
| 得られる量 | 主にコア損失（体積損失へ直結） | 端子から見た総損失 | 総損失またはコア損失（構成次第） |
| 位相誤差の影響 | 大（ループ面積に直結） | 極めて大（低力率で顕著） | 位相誤差を補償する前提で抑制 |
| 必要信号処理 | $v_2$ の積分、ループ面積積分 | $v_1 i_1$ の時間平均、銅損分離 | 校正データに基づく補償と積分 |
| 測定容易性 | 巻線2系統が必要 | 結線が単純 | 校正や補償設計が必要 |
| 高周波適性 | $v_2$ が大きくなる一方、寄生容量・共振が顕在化 | プローブ帯域と位相整合が律速 | 方式として高周波を射程に置く |



## 3. 試料と治具

### 3.1 リング試料（閉磁路）

閉磁路であるリング試料は、漏れ磁束が比較的小さく、$H$ を $N_1 i_1/l_e$ で近似しやすいため、損失評価の幾何誤差を抑えやすい。IEC 60404-6がリング試料での測定手順を周波数帯とともに規定しているのは、この幾何学的単純さが測定再現性に寄与するためである。

リング試料は材質（電磁鋼板積層、アモルファスリボン巻鉄心、粉末圧粉、フェライト焼結等）により渦電流の寄与や周波数依存性が大きく異なる。測定条件（$B_{\mathrm{pk}}$、$f$、温度、DCバイアス）を揃えた比較が必要であり、材料間比較では質量当たり損失 $P_s$ と体積当たり損失 $P_v$ のいずれで議論するかを明確にしておく必要がある。

### 3.2 開磁路試料（棒材・単板・ギャップ付き磁心）

開磁路試料では、漏れ磁束と反磁界の影響で、$H$ と $B$ を単純な幾何パラメータで結びにくい。単板の測定はエプスタイン枠や単板試験器が用いられることが多く、国内ではJIS C 2550-1がエプスタイン枠による測定を整備している。

ギャップ付き磁心（ギャップ入りトロイダル、Eコア＋ギャップ等）では、巻線電流が作る起磁力がコア部とギャップ部に分配され、コア中の平均磁界が $N i/l_e$ から系統的にずれる。損失は主にコア部で発生するため、ギャップ長やフリンジを含む磁路のモデル化が必要となる。

### 3.3 巻線設計（励磁巻線とB検出巻線）

励磁巻線 $N_1$ は、所望の $B_{\mathrm{pk}}$ を得るための電圧・電流要求と、巻線の温度上昇・皮相効果・近接効果を同時に満たすように設計する必要がある。$N_1$ を増やすと同じ $B_{\mathrm{pk}}$ をより小さい電流で実現しやすい一方、巻線容量が増えて高周波での自己共振が顕在化しやすい。

B検出巻線 $N_2$ は、誘起電圧のS/Nを確保するために必要な巻数を確保しつつ、配線長と寄生容量を最小化するのが重要である。B検出は本質的に電圧の時間積分であるため、ノイズが低周波側に折り返されると $B(t)$ の漂いとして現れ、ループ面積の誤差に転化する。

### 3.4 幾何パラメータ $A_e$ と $l_e$

二巻線法で $B(t)$ と $H(t)$ を作るには、試料の有効断面積 $A_e$ と有効磁路長 $l_e$ が必要である。リング試料の $l_e$ は内径 $D_{\mathrm{in}}$、外径 $D_{\mathrm{out}}$ を用いて
$$
l_e \approx \pi\frac{D_{\mathrm{out}}+D_{\mathrm{in}}}{2}
$$
のように近似されることが多いが、粉末圧粉や積層の空隙率がある場合は有効断面の扱いが材料定義と絡む。

$A_e$ は断面形状（幅×厚み、あるいは高さ×肉厚）から計算するが、テープ巻鉄心や積層コアでは充填率（スタッキングファクタ）をどのように含めた値を採用するかが報告値の整合性を左右する。材料メーカのデータが $A_e$ と $l_e$ を提示している場合は、その定義（スタッキングファクタを含むか）まで含めて合わせる必要がある。



## 4. 計測器とプローブ

### 4.1 オシロスコープの要件（帯域・分解能・サンプリング）

損失計算は、$v(t)$ と $i(t)$ の積分・平均を含むため、波形の微小な歪みや遅延が結果へ直接混入する。特にスイッチング波形を含む場合、測定対象の周波数に対して十分高い帯域とサンプリングが必要であり、矩形波成分の再現には基本波の10〜20倍程度の帯域が要るという指摘が計測メーカ資料に見られる。

一方で、必要以上に広帯域で取り込むと不要ノイズが増え、積分処理で低周波側の漂いとして顕在化する。帯域制限（アナログ帯域制限、デジタルフィルタ、平均化）を、波形忠実度とノイズ低減の両立として設計する必要がある。

### 4.2 電流プローブの方式と特性

電流プローブは方式により、測定可能な周波数帯、DC成分の可否、飽和、ノイズ、位相誤差が異なる。CT系（交流ゼロフラックスなど）は広帯域で位相誤差が小さい設計が可能である一方、原理的にDCは測れないのが基本である。

ホール素子を併用したAC/DCゼロフラックスはDC〜高周波まで扱えるが、ゼロ点（オフセット）と帯磁の影響を受けやすく、測定前の消磁とゼロ調整が重要となる。ロゴスキーコイルは空芯で飽和がなく大電流に強いが、原理上DCを測れず、周囲ノイズの影響を受けやすいという性質を持つ。

### 4.3 電圧測定（差動プローブ・絶縁プローブ・シャント）

電圧波形は、B検出巻線の誘起電圧 $v_2(t)$ のように低電圧で高インピーダンスな信号から、一次端子の高コモンモード環境まで多様である。一次端子電圧を測る場合、接地型オシロスコープでの片側接地は短絡事故につながり得るため、差動プローブまたは絶縁プローブを前提に結線を設計する必要がある。

シャント抵抗で電流を電圧化する方法は、帯域と位相の面で有利になり得るが、配線インダクタンスとシャントの温度係数が誤差として現れる。高周波ではシャント自体が周波数依存インピーダンスとなるため、等価回路を含めた補償を持たない限り、電流プローブより不利になる場合がある。

### 4.4 入力インピーダンスと終端条件

プローブ出力は、計測器の入力インピーダンス（1 MΩか50 Ωか）を前提にスケールと周波数特性が設計されている場合がある。電流プローブの取扱説明では、オシロスコープ入力を1 MΩに設定することを要求する例があり、誤った終端は感度低下や波形歪みを招く。

同軸・BNCの終端を50 Ωにすると反射が減る利点がある一方、プローブ側が駆動できない負荷となると帯域や振幅が崩れる。使用するプローブの指定終端と、オシロスコープ側設定を一致させる必要がある。

### 4.5 方式比較表（電流プローブ）

| 方式 | DC成分 | 飽和 | 周波数帯の考え方 | 位相誤差 | コメント |
|---|---|---|---|---|---|
| CT系（交流） | 不可 | 大電流で飽和し得る | 低周波〜広帯域設計が可能 | 小さく設計しやすい | 低力率電力測定で有利になりやすい |
| AC/DCゼロフラックス（ホール併用） | 可 | 帯磁の影響が出る | DC〜MHz級まで製品差が大きい | ゼロ点と位相の管理が重要 | 消磁・ゼロ調整が必須に近い |
| ロゴスキー | 不可 | なし | 高周波・大電流に強い | 積分器の特性に依存 | ノイズに敏感で配置が支配的 |



## 5. 結線例と測定系

### 5.1 二巻線法の結線（リング試料）

励磁巻線に信号源＋電力増幅器を接続し、励磁電流 $i_1(t)$ を電流プローブで測定する。B検出巻線の両端電圧 $v_2(t)$ をオシロスコープで測定し、必要に応じて同軸化・ツイストペア化・ガードを用いて外来ノイズの混入を抑える。

B検出巻線は高インピーダンス入力で受けるのが基本であり、不要な負荷で巻線電圧を落とさないようにする。特に低周波・低B条件では $v_2$ 自体が小さく、入力ノイズとオフセットがB推定へ強く影響するため、前置増幅や平均化を含むS/N設計が必要となる。

### 5.2 一巻線法の結線（端子電圧×電流）

励磁巻線端子電圧 $v_1(t)$ は差動プローブで測定し、励磁電流 $i_1(t)$ を電流プローブで測定する。オシロスコープ上で $p(t)=v_1(t)i_1(t)$ を計算し、1周期平均で $P_{\mathrm{in}}$ を求める。

巻線抵抗による電圧降下が $v_1$ に含まれるため、これをそのまま使うと銅損が混在するのは避けられない。コア損失が欲しい場合は、巻線抵抗（DC/AC）を別途見積もり、$I_{\mathrm{rms}}^2R$ を引くなどの分離が必要となる。

### 5.3 高周波・スイッチング駆動での配線

高周波では配線インダクタンスと寄生容量が、励磁電流波形と検出電圧波形の両方を歪める。とくにB検出巻線は入力容量と共に共振系を形成しやすく、共振周波数
$$
f_{\mathrm{res}}\approx \frac{1}{2\pi\sqrt{L_2 C_{\mathrm{in}}}}
$$
が測定帯域に入ると $v_2$ が過大・過小に見える。

配線は短く、ループ面積を小さく、信号線はツイストペアや同軸を用い、パワーラインと検出ラインを物理的に分離する必要がある。さらに、必要帯域に合わせてアナログ帯域制限やデジタルフィルタを導入し、積分で増幅される低周波漂いと高周波ノイズの双方を抑える設計が重要となる。



## 6. 波形から $B(t)$ と $H(t)$ を構成する

### 6.1 $B(t)$ の導出（B検出巻線）

ファラデーの法則より、B検出巻線に誘起される電圧は
$$
v_2(t)=N_2\frac{d\Phi(t)}{dt}=N_2 A_e \frac{dB(t)}{dt}
$$
である。したがって
$$
B(t)=\frac{1}{N_2 A_e}\int v_2(t)\,dt + B_0
$$
であり、$B_0$ は積分定数である。

オシロスコープの数値積分では、微小なDCオフセットが時間とともに線形ドリフトとして蓄積し、$B(t)$ の基線が漂う。実装では、(i) $v_2$ の平均値を取り除く、(ii) 1周期ごとに $B$ の始点終点を一致させるように $B_0$ を調整する、(iii) 低周波カット（ただし位相・振幅へ影響）を慎重に使う、といった操作で漂いを抑える。

### 6.2 $H(t)$ の導出（閉磁路・ギャップなし近似）

アンペールの法則より、閉磁路コアでギャップが無視できる場合、平均磁界は
$$
H(t)\approx \frac{N_1 i_1(t)}{l_e}
$$
である。この近似は、リング試料のように漏れが小さく均一磁化に近い条件で有効になりやすい。

電流プローブ出力は、帯磁やゼロ点ずれにより $i_1(t)$ の基線が変わり得るため、$H$ のDC成分が偽装される可能性がある。測定前の消磁とゼロ調整、ならびに測定後のゼロ点再確認が重要となる。

### 6.3 ギャップを含む場合の扱い

ギャップ長を $g$、コア部の平均磁路長を $l_c$ とし、コア部の平均磁界を $H_c$、ギャップ部磁界を $H_g$ とすると
$$
N_1 i_1 = H_c l_c + H_g g
$$
である。ギャップ部は $H_g\approx B/\mu_0$ と近似できるため、コア部磁界は
$$
H_c \approx \frac{N_1 i_1 - (B/\mu_0)g}{l_c}
$$
となる。

この補正は、ギャップが集中している場合に第一近似として有効であるが、フリンジにより実効ギャップ長が増大し得る。高精度を狙う場合、磁気回路モデルや数値磁場解析により、$g$ の実効値と局所磁界分布を評価してから $H_c$ を構成する必要がある。

### 6.4 B-Hループの作図と数値計算

$B(t)$ と $H(t)$ を同じ時間軸で整合させ、$t$ を媒介変数として $B$ 対 $H$ をプロットするとB-Hループが得られる。ループが閉じていない場合、位相ずれ・積分漂い・周期抽出の誤りが疑われ、ループ面積が物理量としての損失から逸脱する。

波形が非正弦でマイナーループを含む場合、時間窓の取り方でループ形状が変化する。基本波周期でのループと、スイッチング周期での微小ループが混在し得るため、どの周期で平均するかを測定目的（材料損失データ同定か、回路条件での総損失評価か）に合わせて定義する必要がある。



## 7. 損失算出

### 7.1 ループ面積からの損失（時間領域）

体積当たり損失は
$$
P_v=\frac{1}{T}\int_0^T H(t)\frac{dB(t)}{dt}\,dt
$$
である。$dB/dt=v_2/(N_2A_e)$ を用いると
$$
P_v=\frac{1}{T}\int_0^T H(t)\frac{v_2(t)}{N_2 A_e}\,dt
$$
となり、$H(t)$ と $v_2(t)$ の積の時間平均として計算できる。

この形は、数値微分ではなく測定電圧 $v_2$ を直接使うため、微分ノイズが増幅されにくいという利点がある。反面、ここでも $H$ と $v_2$ の位相整合が実電力相当の計算になっており、位相誤差が損失へ直接転化する。

### 7.2 ループ面積の数値積分（幾何学的計算）

時間系列 $(H_k,B_k)$ から、離散近似として
$$
W_v \approx \sum_k H_k\,(B_{k+1}-B_k)
$$
のような線積分でループ面積を求めることができる。これは $H\,dB$ の離散化であり、等間隔サンプリングである必要はないが、時間順序が正しいことが重要である。

データ点数が少ないとループが角張り、面積が過小・過大になりやすい。高周波ではサンプリング点数を増やすほどノイズが積分に回り込みやすくなるため、帯域制限と平均化でノイズを抑えつつ、ループ形状が破綻しない点数を確保する設計が必要となる。

### 7.3 瞬時電力からの損失（端子電圧×電流）

端子の平均電力は
$$
P_{\mathrm{in}}=\frac{1}{T}\int_0^T v_1(t)i_1(t)\,dt
$$
である。コイル温度が一定なら、巻線損失は近似的に
$$
P_{\mathrm{Cu}}\approx I_{\mathrm{rms}}^2 R
$$
であり、コア損失は $P_{\mathrm{core}}\approx P_{\mathrm{in}}-P_{\mathrm{Cu}}$ として分離される。

ただし高周波では $R$ は $R_{\mathrm{dc}}$ ではなく $R_{\mathrm{ac}}(f)$ となり、近接効果や導体配置で変化する。したがって $R$ は測定条件（周波数・温度・実装）に対応した形で同定する必要がある。

### 7.4 任意波形（PWM等）と損失の分解

PWM励磁では、基本波の大ループとスイッチングに伴うマイナーループが同時に現れる。総損失は、1基本波周期での $H\,dB$ の積分として求められるが、研究目的によってはマイナーループ寄与を別途抽出したい場合がある。

この場合、(i) 基本波周期平均の損失、(ii) スイッチング周期の小ループ損失の総和、のように時間スケールを分けた解析が有効となる。最近は、任意励磁下での損失測定と誤差要因（位相ずれ、反応性成分の除去）を体系的に整理する研究報告も増えている。



## 8. 位相誤差・オフセット・積分ドリフト

### 8.1 位相誤差が損失へ与える影響

電圧と電流がほぼ直交する低力率条件では、実電力は見かけ電力に比べて小さくなる。したがって、わずかな位相誤差 $\Delta\phi$ により、$v i$ の平均値（実電力）が相対的に大きく変化し、損失の符号すら反転し得る。

二巻線法の $H(t)v_2(t)$ の平均も同様に、反応性成分が支配的な条件で位相誤差に敏感となる。磁性材料の損失が小さい領域（低B・高周波での低損失材料など）ほど、この影響が前面に出る。

### 8.2 deskewの役割と限界

deskewは、チャネル間の一定遅延（時間シフト）を補正して時間整合を取る操作である。高速電力測定ではdeskewが推奨され、プローブ校正の重要性が繰り返し指摘されている。

しかし、差動プローブや電流センサの位相遅れは周波数に依存することがあり、単一の時間シフトでは広帯域の位相誤差を同時にゼロにはできない。広い周波数帯で損失を比較する場合、deskewを行っても周波数ごとに残差が残る可能性を前提に扱う必要がある。

### 8.3 周波数特性の同定と位相補償

高精度の損失測定を狙う計測系では、電圧系・電流系の伝達関数（振幅・位相）を周波数ごとに同定し、補償を適用する考え方が用いられる。国内でも、オシロスコープ・差動プローブ・電流センサの位相誤差周波数特性を事前取得し、補正法により広帯域で位相誤差を抑える測定系の報告がある。

この考え方は、周波数領域で複素電力を扱う枠組みと相性が良く、IEC 62044-3で言及されるCROSS-POWER的な計算法とも整合する。装置側で補償を実装したB-Hアナライザが、オシロスコープや一般電力計では難しい微小損失の測定を可能にすると説明されることがあるのは、この位相補償設計の有無が理由である。

### 8.4 電流プローブの帯磁とゼロ点

AC/DC系のクランプ電流プローブでは、磁気コアの帯磁や素子オフセットによりゼロ点が変動し、微小電流領域の測定に直接影響する。大電流を流した直後ほどゼロ点が変わりやすく、消磁とゼロ調整を測定前処理として組み込む必要がある。

製品資料には、消磁とゼロ調整をワンボタンで実施できること、オーバーロードやジョー固定の警告を持つことなど、波形信頼性を維持するための機能が説明されている。損失測定ではDCオフセットが平均電力に直結するため、ゼロ点の再現性は分解能そのものとみなす必要がある。



## 9. 周波数帯の扱いと規格との関係

### 9.1 IEC 60404-6（リング試料）と測定帯域

IEC 60404-6は、リング試料を用いた軟質磁性金属・粉末材料の磁気特性測定を、20 Hz〜100 kHzの範囲で扱う。オシロスコープを用いた二巻線法は、このリング試料測定の電気的実装として位置づけやすく、材料研究の比較軸になりやすい。

一方で、100 kHz近傍では巻線の寄生容量・皮相効果・試料の渦電流が同時に立ち上がり、単純な等価回路では整合しない局面が増える。したがって、規格帯域内であっても、測定系の寄生成分を含めた再現性評価が重要となる。

### 9.2 IEC 62044-3（磁心の高励磁測定）と位相補償

IEC 62044-3は、パワーエレクトロニクス用途の閉磁路磁心を想定し、高励磁条件での損失・透磁率測定法を規定する。高周波・低力率条件の難しさを踏まえ、周波数領域での位相誤差補償を含む枠組みが議論されやすいのが特徴である。

国内規格のJIS C 2560-2はフェライト磁心の試験方法としてIEC 62044系列を取り込み、測定法の国内整合の基盤となっている。材料比較を国際的に通用する形で整理する場合、IEC/JISにおける測定回路と補正思想を、測定報告に明記するのが有効である。

### 9.3 国内での鉄損測定文脈

電磁鋼板の鉄損は、エプスタイン枠や単板試験器を用いた評価が古くから体系化されており、国内計測メーカからも鉄損測定の解説が提供されている。材料・形状が違っても、(i) 波形から $B$ と $H$ を作り、(ii) ループ面積として損失を得る、という数学構造は共通であるため、試料形状に応じた誤差要因（漏れ磁束、反磁界、巻線寄生成分）の違いとして捉えると整理しやすい。



## 10. 報告値の整理（単位・温度・不確かさ）

### 10.1 単位系と換算

体積損失は $P_v$ [W/m$^3$]、質量損失は $P_s$ [W/kg] である。密度 $\rho$ [kg/m$^3$] を用いて
$$
P_s=\frac{P_v}{\rho}
$$
が成り立つが、粉末圧粉や積層材では有効密度（空隙率を含む）をどの定義で使うかが比較に影響する。

測定報告では、$B_{\mathrm{pk}}$（あるいは $B_{\mathrm{max}}$）、周波数 $f$、温度、DCバイアスの有無をセットで示す必要がある。とくに温度は巻線抵抗と材料損失の両方を変えるため、コア損失分離を行う場合は温度条件が分離精度を左右する。

### 10.2 DCバイアス重畳

インダクタ用途ではDCバイアスが不可避であり、AC損失はDC磁化状態の上に重畳する小信号損失として現れる。AC/DC電流プローブを用いてバイアス込みの $i(t)$ を測る場合、ゼロ点と直線性の管理が重要であり、測定前後の消磁・ゼロ調整を含めた系統的運用が必要となる。

DCバイアス下ではB-Hループが非対称になり、マイナーループとしての面積評価が中心になる。比較では「AC成分の振幅（例：$\Delta B$ または $B_{\mathrm{ac,pk}}$）」と「DC動作点（例：$B_{\mathrm{dc}}$ または $H_{\mathrm{dc}}$）」を分けて記述する必要がある。

### 10.3 不確かさの要因分解

損失推定の主要因は、(i) 位相誤差、(ii) 電圧・電流スケール誤差、(iii) 積分漂い、(iv) 幾何パラメータ誤差、(v) 温度変動である。低損失材料ほど (i) と (iii) が支配的になり、低力率条件ほど (i) が支配的になる。

実験としての信頼性を示すには、同一条件での繰り返し測定の分散と、校正（deskew・位相補償・ゼロ点調整）の前後差を併記するのが有効である。高周波では寄生共振の影響が条件依存で増減するため、配線・終端・治具配置の再現性も不確かさとして扱う必要がある。



## 11. 専用計測器・周辺手法との関係

### 11.1 パワーアナライザと時間波形

リアクトルやインダクタの動作中損失測定は難度が高く、低位相誤差の電流センサと電力解析の組合せが有利になる場合がある。パワーアナライザは、複素電力や高調波電力、位相補正機能を含む設計により、低力率での実電力推定を安定化させる方向で発展している。

一方で、オシロスコープは時間波形の可視化とイベント捕捉に強く、スイッチング過渡や非定常現象を含めた解析に向く。目的が材料損失同定なのか、回路動作での損失分布把握なのかにより、計測器選択は変わり得る。

### 11.2 B-Hアナライザの位置づけ

B-Hアナライザは、磁気特性測定に必要な位相補正・積分処理・レンジ切替などを装置側で一体化した計測器である。位相差を周波数・レンジごとに事前測定して補正し、微小損失や高位相角材料の損失を測りやすいと説明されることがある。

オシロスコープで同等の精度を狙う場合、プローブと入力系の周波数特性を同定し、補償と評価を自前で構成する必要がある。したがって、再現性と作業コストの観点では、専用計測器が優位になる領域が存在する。

### 11.3 熱量法（補助的検証）

電気的測定は位相誤差の影響を強く受けるため、独立検証として温度上昇から損失を推定する熱量法が用いられることがある。熱量法は時間応答が遅く、局所損失の分離が難しい一方、位相誤差とは独立な原理で総損失を見積もれる利点がある。

材料評価としては、電気的方法（B-H面積）と熱量法が一致するかを確認することで、位相補償や寄生成分対策の妥当性を検証できる。高周波・低損失の領域ほど、この相互検証の価値が増す。



## 12. まとめと展望

オシロスコープと電流プローブを用いた損失評価は、時間波形から $B(t)$ と $H(t)$ を構成し、$P_v=f\oint H\,dB$ または時間平均の積で損失を得るという明確な数理骨格に立脚する。一方で、位相誤差と積分漂いが損失へ直接混入しやすく、周波数依存の補償設計、配線寄生成分の管理、ゼロ点の安定化が測定限界を決める。

今後は、IEC 62044-3が想定するような高周波・任意励磁・DCバイアス条件での材料比較がさらに重要になり、周波数領域補償（CROSS-POWER的枠組み）と時間領域の過渡解析を橋渡しする評価系が主流になると見込まれる。加えて、プローブ遅延補償をデータ駆動で最適化する研究も現れつつあり、オシロスコープ測定の精度上限を押し上げる方向で発展する可能性がある。


## 参考文献

- JIS C 2550-1:2011（IEC 60404-2に基づく旨の記載を含む）  
  https://kikakurui.com/c2/C2550-1-2011-01.html

- JIS C 2560-2:2006（IEC 62044-2/-3を取り込んだ旨の記載を含む）  
  https://kikakurui.com/c2/C2560-2-2006-01.html

- 横河計測, 実稼働状態のリアクトルの損失およびインピーダンス測定（帯域選定やノイズに関する記述を含む）  
  https://cdn.tmi.yokogawa.com/18/9235/files/AN_Reactor_loss_and_impedance_measurement_in_operation_JP_r1.pdf

- 横河計測, 電磁鋼板と鉄損測定（第1回）  
  https://tmi.yokogawa.com/jp/library/resources/application-notes/an_ironlossmeas-01ja/

- HIOKI, 電流の測定方法（ロゴスキー方式、ゼロフラックス方式などの説明）  
  https://www.hioki.com/jp-ja/learning/methods/current-measurement-methods.html

- HIOKI, 技術資料（位相誤差周波数特性を事前取得し補正する測定系の説明を含む）  
  https://www.hioki.co.jp/file/cmw/hdTechnicalData/478/attached_file/?action=browser&lang=jp&log=0

- HIOKI, 電流プローブCT6700/CT6701 技術資料（消磁・ゼロ調整、帯磁の影響の説明を含む）  
  https://www.hioki.co.jp/file/cmw/hdTechnicalData/415/attached_file/?action=browser

- IWATSU, PSMA資料 Core Loss Measurement on High Phase Angle Material（IEC 62044-3とCROSS-POWERの文脈を含む）  
  https://www.psma.com/sites/default/files/uploads/files/Magnetics%20Workshop%202017/Nagahama_IWATSU_Core%20Loss%20Measurement%20on%20High%20Phase%20Angle%20Material.pdf

- IWATSU, B-H Analyzer FAQ（位相補正の説明を含む）  
  https://www.iwatsu.com/tme/sy/b-h_faq/

- 日本能率協会展示会（TECHNO-FRONTIER 2025）岩崎通信機の出展情報（IEC 62044-3とCROSS-POWERの言及を含む）  
  https://www.jma-exhibition.com/joint/webguide_jp_tf/company.php?no=258

- NASA NTRS, Performance of the NASA Digitizing Core-Loss Instrumentation（分離巻線電圧×励磁電流の平均で損失を求める説明を含む）  
  https://ntrs.nasa.gov/citations/20030093725

- ROHM, Importance of Probe Calibration When Measuring Power（deskewと校正の重要性に関する資料）  
  https://fscdn.rohm.com/en/products/databook/applinote/common/Importance_probe_calibration_descue_an-e.pdf

- Tektronix, TDSPWR3アプリケーション資料（磁気損失、電流プローブ利用の記述を含む）  
  https://download.tek.com/document/54Z-23880-0.pdf

- Tektronix, In-circuit Measurements of Inductors and Transformers in Switch Mode Power Supplies（B-Hカーブ等に言及）  
  https://download.tek.com/document/In-circuit_Measurements_Inductors_App-Note_55W-61401-1.pdf

- Cabizza et al., Accurate Magnetic Core Losses Measurement Under Arbitrary Excitation Waveforms（任意波形下の測定法と誤差要因の議論）  
  https://www.research.unipd.it/retrieve/db175f60-4616-425d-a143-77da92c3d481/Accurate_Magnetic_Core_Losses_Measurement_Under_Arbitrary_Excitation_Waveforms.pdf

- Wang et al., Machine Learning Based Probe Skew Correction for High-…（プローブ遅延補正に関する近年の研究例）  
  https://arxiv.org/pdf/2501.12209

File: src/exp/power-electronics-mag.md
# パワーエレクトロニクス受動素子の物理と技術課題：高周波・高電力密度時代の設計原理

パワーエレクトロニクスの性能限界は、半導体デバイスだけでなく、受動素子（コンデンサ、インダクタ／トランス、抵抗、バスバー、EMI部品）の損失・寄生・信頼性が決めることが多い。特にSiC/GaNの高速スイッチング化により、寄生成分と電磁両立性（EMC）が設計の中心に移りつつある。

## 参考ドキュメント
- Wolfspeed, Understanding and Simulating Parasitic Inductance in SiC Systems（寄生インダクタンスとオーバーシュートの基礎）
https://www.wolfspeed.com/knowledge-center/article/understanding-and-simulating-parasitic-inductance-in-sic-systems/

- Murata, セラミックコンデンサのDCバイアス特性（MLCCの実効Cの注意点）
https://www.murata.com/ja-jp/products/capacitor/mlcc/knowhow/dcbias

- TDKラムダ, 電源テクニカル・ハンドブック／EMCフィルタ（コモンモード・差動モードの整理）
https://product.tdk.com/system/files/dam/doc/product/power/switching-power-supply/technicalhandbook/ja/technical_handbook.pdf
https://product.tdk.com/ja/products/power/emc/


## 1. 受動素子が担う機能

パワー回路における受動素子の役割は、エネルギー貯蔵と伝送だけではない。主な機能は次の通りである。

- エネルギーの貯蔵と平滑：DCリンク、出力平滑、スナバ
- 波形整形：dv/dt・di/dtの制御、リンギング抑制
- フィルタリング：差動モード／コモンモードノイズの抑制
- 電流／電圧分担：並列化によるリプル分散、局所熱源の低減
- 保護：サージ吸収、過渡応答の制約条件付け

高速化・高電圧化では「寄生成分を含めた回路」として受動素子を扱う必要がある（例：ストレイインダクタンスが電圧オーバーシュートを生む）。

## 2. まず押さえる等価回路と基礎式

### 2.1 コンデンサ：ESR・ESLが「周波数特性」を決める

理想コンデンサ $C$ に等価直列抵抗 $ESR$ と等価直列インダクタンス $ESL$ を含めると、インピーダンスは

$$
Z_{C}(\omega)=ESR + j\omega ESL + \frac{1}{j\omega C}
$$

で与えられる。リプルによる発熱は概ね

$$
P_{C}\approx I_{\mathrm{rms}}^{2}\,ESR
$$

で見積もられ、ESRの周波数依存（誘電損失と構造損失の混合）が熱設計と直結する。

### 2.2 インダクタ／トランス：巻線AC損失とコア損失

巻線は直流抵抗 $R_{dc}$ だけでは不十分で、皮相効果・近接効果により $R_{ac}(f)$ が増える。導体内部の電流分布はスキン深さ

$$
\delta=\sqrt{\frac{2}{\omega\mu\sigma}}
$$

で特徴づけられる。高周波では $\delta$ が小さくなり、導体断面の外周近傍に電流が偏る（皮相効果）ため $R_{ac}$ が増える。さらに、周囲導体の磁界で電流が偏る（近接効果）は多層巻線で顕著になり、Dowell系の解析やその改良が広く参照される。

コア損失は経験式としてSteinmetz型

$$
P_{v}=k f^{\alpha} B_{m}^{\beta}
$$

が使われるが、波形依存・温度依存・DCバイアス・材料分散などにより、改良一般化Steinmetz（GSE/iGSE）などの拡張が必要になる。

### 2.3 配線・バスバー：寄生インダクタンスが過渡現象の支配項になる

高速スイッチング時の電圧オーバーシュートは、ループのストレイインダクタンス $L_{\mathrm{stray}}$ と電流変化率 $di/dt$ に対し

$$
\Delta V \approx L_{\mathrm{stray}}\frac{di}{dt}
$$

でスケールする。したがって、受動素子そのものだけでなく、DCリンク—パワーモジュール—リターン経路を含む幾何（レイアウト）が性能に直結する。

## 3. 主要受動素子ごとの物理と設計変数

### 3.1 DCリンク／デカップリングコンデンサ（MLCC・フィルム）

- MLCC（積層セラミック）は低ESR・低ESLで高速デカップリングに強い一方、高誘電率系ではDCバイアスで静電容量が低下し得るため、実効Cの見積もりが設計を左右する。
- フィルムコンデンサ（特にポリプロピレン系）はリプル電流耐量、低損失、自己修復性などでDCリンクに多用される。構造的にESL/ESRが性能指標として明示されることが多い。
- 高速WBGでは、コンデンサ単体よりも「コンデンサ端子—バスバー—モジュール端子」の総ESLがリンギングとEMIを決めやすい。

### 3.2 インダクタ／トランス（磁性体・巻線・絶縁）

- コア材料は周波数帯と磁束密度レンジで使い分ける必要があり、コア損失モデル（Steinmetz系・iGSE系）と温度上昇の整合が重要である。
- 巻線は皮相効果・近接効果でAC抵抗が増加し、高周波ほど銅損の設計自由度が狭まる。Litz線、箔巻き、層構成、導体配置で磁界分布を整える発想が中心になる。
- 高dv/dt環境では、巻線間容量とコモンモード結合（浮遊容量経由）も無視できず、EMIと絶縁（部分放電余裕）を同時に満たす構造設計が課題になる。

### 3.3 EMI受動部品（コモンモードチョーク、フェライト、Y/Xコン）

- コモンモード成分は小さな電流でも大きなループを形成し得るため、コモンモードフィルタやフェライトによる抑制が重要になる。
- フェライトはDCバイアス電流でインダクタンスやインピーダンスが低下し得るため、定格と動作点（電流・温度）を含めた特性理解が必要である。
- 近年は高効率化とともにEMC課題が顕在化し、受動素子の値のオーダー感や測定系インピーダンスまで含めた議論が国内でも整理されている。

### 3.4 抵抗（シャント、ゲート抵抗、スナバ）

抵抗は「損失」そのものとして忌避されがちだが、高速過渡のダンピング、スナバのエネルギー消費経路、電流検出の直線性・帯域を与える。高周波では寄生インダクタンスを含むため、抵抗のパッケージと実装が挙動を変える。

### 3.5 バスバー／配線（ラミネート、PCBバスバー、モジュール直結）

- ラミネートバスバーはループ面積を減らし、ストレイインダクタンス低減の中核となる（特にSiCの高電圧・高di/dtで重要になる）。
- ただし、電流容量、熱、絶縁、製造ばらつき、接続インタフェースがボトルネックになり得るため、単純な低L化だけでは閉じない。

## 4. 比較表：受動素子の「支配物理」と「技術課題」

| 受動素子 | 支配物理（代表） | 主要パラメータ | 技術課題（代表） |
|---|---|---|---|
| MLCC | 誘電応答、DCバイアス、ESR/ESL | 実効C、ESR、ESL、温度特性 | 容量低下の見積もり、共振回避、機械応力・信頼性 |
| フィルムC（DCリンク） | 誘電損失、自己修復、端子構造 | ESR、ESL、許容リプル、寿命 | 大電流・低ESL化、温度・湿度耐性、体積制約 |
| インダクタ／トランス | コア損失、銅損（皮相/近接）、漏れ磁束 | $L$、$R_{ac}$、$P_{v}$、温度上昇 | 損失モデル精度、巻線最適化、絶縁とEMIの両立 |
| コモンモードチョーク | 磁気結合、飽和、漏れL | インピーダンス、飽和電流 | DCバイアス下の性能維持、広帯域化、熱設計 |
| フェライトビーズ | 複素透磁率、周波数分散 | $Z(f)$、定格電流 | DCバイアスでの劣化見積もり、狙い帯域の設計 |
| バスバー／配線 | 幾何インダクタンス、分布定数 | $L_{\mathrm{stray}}$、電流容量 | 低Lと絶縁・熱・接続性の両立、再現性 |

## 5. 技術課題を貫く共通テーマ（「受動素子」から「電磁・熱・材料」へ）

### 5.1 高周波化で寄生が主役になる

MHz級へ近づくほど、ESLや配線インダクタンス、巻線容量などの寄生が共振周波数を決め、リンギングとEMIの起点になる。WBGを活かすには、寄生の同定と低減が必須である。

### 5.2 「データシート値」と「実効値」の乖離

DCバイアス下のMLCC容量低下、フェライトのDCバイアス劣化、フィルムCの端子・実装によるESL変化など、素子単体値が回路条件で大きく変わるケースが多い。回路条件と温度上昇を含む実効値で設計を閉じる必要がある。

### 5.3 損失モデルの限界と測定同定の重要性

コア損失はSteinmetz系が便利だが、波形・温度・材料分散まで含めると追加パラメータが必要になり、iGSEなどの拡張議論が進んでいる。高周波磁性体では、モデル選択とパラメータ同定（測定条件の整合）が性能予測の鍵である。

### 5.4 熱と信頼性が最終制約になる

受動素子は損失が熱へ直結し、温度上昇が材料定数（抵抗率、透磁率、誘電損失）と寿命を変える。高密度化では放熱経路（素子内部—実装—筐体）も含めた熱設計が不可欠である。

## 6. 評価・解析の基本枠組み（何を測り、何を同定するか）

- インピーダンス測定（ESR/ESL/共振）：周波数掃引による $Z(\omega)$ から等価回路を同定する
- 過渡試験（ダブルパルス等）：$L_{\mathrm{stray}}$ と $di/dt$ に起因する $\Delta V$ を観測し、寄生の支配箇所を絞る
- 磁性評価：$B$–$H$、コア損失、温度依存（波形条件を揃える）
- EMC評価：差動／コモンモードの分離と、フィルタ挿入効果の定量化

## まとめ

パワーエレクトロニクス受動素子の中心課題は、素子単体の高性能化だけでなく、寄生（ESL、配線L、巻線容量）と損失（ESR、銅損、コア損）の同時最適化にある。特にWBG時代は $\Delta V \approx L_{\mathrm{stray}}(di/dt)$ に象徴されるように幾何が物理を決め、EMCと熱・信頼性が最終制約となるため、材料・電磁界・熱・計測同定を一体で扱う設計学が不可欠である。


## 関連研究

- Mühlethalerら, Improved Core-Loss Calculation for Magnetic Components（Steinmetz/iGSEと限界）
https://ieeexplore.ieee.org/document/5208748

- Arruti Romeroら, ciGSE関連（波形仮説とSteinmetz拡張）
https://ieeexplore.ieee.org/document/8629343

- Chenら, Busbar Design for High-Power SiC Converters（バスバー設計の俯瞰）
https://ieeexplore.ieee.org/document/9631836

- Mantooth 講義資料, Wide Bandgapパッケージングと寄生（DCリンク・バスバーの寄生例）
https://ccece-tutorial.org/wp-content/uploads/2020/10/Packaging-and-Systems-integration-for-WBG-Devices-Tutorial.pdf

- TDK, EMC対策部品の分類と役割（CMF、フェライト等の整理）
https://product.tdk.com/ja/products/emc/

- Analog Devices, AN-1368 フェライト・ビーズの特性（DCバイアス影響の整理）
https://www.analog.com/media/en/technical-documentation/application-notes/an-1368.pdf

- DigiKey（日本語）, パワー用途フィルムコンデンサの理解と選択（ESR/ESLと自己修復性）
https://www.digikey.jp/ja/articles/understanding-and-selecting-film-capacitors-for-power-applications

- シヅキ, DCリンク用フィルムコンデンサ（低ESL/低ESR・寿命の例）
https://www.shizuki.co.jp/products/capacitor/film/dclink.html

- ROHM, 入力コンデンサ選定におけるリプル電流・ESR・ESL（周波数依存の考え方）
https://www.rohm.co.jp/electronics-basics/capacitors/capacitors-03

File: src/exp/power-electronics-semicon.md
# パワーエレクトロニクス用半導体デバイスの物理と技術課題：Si・SiC・GaNを貫く設計指標と信頼性

パワーエレクトロニクスの高効率化・小型化は、パワー半導体の材料物性とデバイス構造、さらに実装・駆動・EMCを含む統合設計で決まることが多い。SiからSiC/GaNへ移行が進むほど、高速スイッチングに伴う寄生・劣化物理が前面に出る。

## 参考ドキュメント）
- PowerAmerica, Material Properties of Silicon, Silicon Carbide, and Gallium Nitride（物性比較表）
https://poweramericainstitute.org/about/why-wide-bandgap/how-wbg-works/
- ローム TechWeb, SiC-MOSFETとは－SiC-MOSFETの信頼性（ゲート酸化膜、評価例）
https://techweb.rohm.co.jp/product/power-device/sic/6888/
- 東芝レビュー, GaNパワーデバイスの電流コラプスシミュレーション技術（2015, PDF）
https://www.global.toshiba/content/dam/toshiba/migration/corp/techReviewAssets/tech/review/2015/08/70_08pdf/f04.pdf

## 1. パワー半導体が担う役割と損失の分解

パワー半導体は、導通・遮断・スイッチングを繰り返し、電力変換を成立させる中核要素である。損失は概ね次で整理できる。

- 導通損失（オン状態）
- スイッチング損失（オン・オフ遷移）
- ゲート駆動損失（ドライバが供給する電荷）
- 逆回復・蓄積電荷関連損失（ダイオード、バイポーラ動作）
- 漏れ損失（オフ状態、温度上昇で増大）
- 寄生要因による追加損失（リンギング、過渡電流、EMI対策での損失）

代表的な近似式は以下である。

導通損失（MOSFET系）：
$P_{cond}\approx I_{rms}^{2}R_{on}$

スイッチング損失（測定/モデルから得る）：
$P_{sw}\approx f_{sw}(E_{on}+E_{off})$

出力容量由来の損失（近似）：
$E_{Coss}\approx \int_{0}^{V} C_{oss}(v)\,v\,dv \ \ (\text{単純化すると } \approx \frac{1}{2}C_{oss}V^{2})$

ゲート駆動損失（近似）：
$P_{g}\approx Q_{g}V_{g}f_{sw}$

ここで重要なのは、$R_{on}$ や $C_{oss}$ は素子単体の「定数」ではなく、温度・電圧・動作履歴で変化し得る点である。

## 2. 材料物性が決める限界：禁制帯幅・臨界電界・熱

### 2.1 代表的な性能指標

垂直構造（縦型）における高耐圧実現では、ドリフト層が支配的であり、材料の臨界電界 $E_{crit}$ が強烈に効く。代表的な指標としてBaligaの議論が広く参照され、特定条件下で「高耐圧と低オン抵抗の両立可能性」を概観できる。

一例として、ドリフト層支配の特定オン抵抗 $R_{on,sp}$ のスケーリングは、

$$
R_{on,sp}\propto \frac{V_{B}^{2}}{\mu \varepsilon E_{crit}^{3}}
$$

といった形で表される（係数はモデル仮定に依存する）。$E_{crit}$ が大きいほど、同一耐圧 $V_{B}$ で $R_{on,sp}$ を小さくできる方向に働くため、SiCやGaNが高電圧域で有利になりやすい。

### 2.2 代表的物性の比較

値は結晶多形、温度、ドーピング、測定定義で揺れるため、ここでは代表値・代表傾向として扱う。

| 材料 | 禁制帯幅 $E_{g}$ (eV) | 臨界電界 $E_{crit}$ | 熱伝導率 $k$ | 特徴の要約 |
|---|---:|---:|---:|---|
| Si | 約1.1 | 小 | 中 | 成熟、低コスト、IGBT/SJが強い |
| 4H-SiC | 約3.2 | 大 | 大 | 高耐圧・低損失、熱に強いが界面/欠陥起因の課題が残る |
| GaN | 約3.4 | 大 | 中 | 高速スイッチングで有利、横型特有のトラップ/電界集中が課題になりやすい |

物性差は「同じ回路要件でも、素子の最適点（耐圧・周波数・温度）が変わる」ことを意味する。

## 3. デバイス方式の全体像：縦型/横型、ユニポーラ/バイポーラ

### 3.1 ユニポーラとバイポーラの分岐

- ユニポーラ（多数キャリア）：
  MOSFET、JFET、HEMTなどであり、高速・低スイッチング損失に寄与しやすい。
- バイポーラ（少数キャリア）：
  IGBT、PiNダイオードなどであり、高耐圧・大電流に強い反面、蓄積電荷が損失や遅れを生む。

高周波化では、少数キャリア蓄積に起因する逆回復 $Q_{rr}$ やテール電流が制約になりやすく、ユニポーラ素子が好まれる傾向が強くなる。一方で、電圧・電流・コスト制約でIGBTが依然強い領域も残る。

### 3.2 代表デバイスと得意領域

| デバイス | 代表材料 | 得意な電圧域の目安 | 得意な周波数域の目安 | 典型課題 |
|---|---|---:|---:|---|
| SJ MOSFET | Si | 中低耐圧 | 高め | 寄生容量と損失の両立、EMI |
| IGBT | Si | 高耐圧・大電力 | 中 | テール電流、逆回復、熱 |
| SiC MOSFET（縦型） | 4H-SiC | 高耐圧 | 高め | ゲート酸化膜/界面、短絡、宇宙線SEB等 |
| SiC SBD | 4H-SiC | 中高耐圧 | 高め | 漏れ・熱、コスト |
| GaN HEMT（横型） | GaN-on-Si等 | 中耐圧（主流） | 非常に高い | ダイナミック$R_{on}$、トラップ、ゲート |
| GaN（将来：縦型） | GaN | 高耐圧（期待） | 高い | 結晶・プロセス、量産性 |

目安は設計・製品世代で変化するため、用途ごとに更新される前提で扱うのがよい。

## 4. 高速スイッチングで顕在化する物理：容量、電界、寄生

### 4.1 容量性負荷と電界分布

高速化は一般に $dv/dt$ と $di/dt$ を増大させる。これにより、

- ミラー容量（$C_{gd}$）によるゲートの引き回し
- $C_{oss}$ の電圧依存性による非線形エネルギー
- 配線/パッケージの寄生インダクタンスによるリンギング
- 高電界領域でのホットキャリア、トラップ充填、TDDB（時間依存絶縁破壊）

が同時に効く。

過渡電圧のスケーリングは、

$$
\Delta V \approx L_{stray}\frac{di}{dt}
$$

で把握でき、素子が高速になるほど「素子の良さ」が「実装の厳しさ」と表裏一体になる。

### 4.2 逆回復と寄生ダイオード問題

Si MOSFETのボディダイオードや、IGBTのフリーホイールダイオードでは逆回復が損失・EMIの主要因になる。SiCではSBDの適用で逆回復を大きく抑えられる一方、SiC MOSFETのボディダイオードでは結晶欠陥と関係した劣化物理が議論される領域がある（後述）。

GaN HEMTでは「ボディダイオード」ではなくチャネルの逆導通で電流が流れる設計が多く、逆回復の様相が異なるが、代わりにトラップ起因の動的特性が支配的になりやすい。

## 5. SiCパワーデバイスの主要課題：界面・欠陥・過酷イベント

### 5.1 SiC MOS界面とゲート酸化膜の信頼性

SiC MOSFETは高耐圧・低損失を実現しやすい一方、SiC/SiO2界面の欠陥密度やトラップが、チャネル移動度、しきい値電圧 $V_{th}$ の不安定性、ゲート酸化膜信頼性に影響する。

- $V_{th}$ のドリフト：ゲートバイアスと温度に依存し、動作点の余裕設計に直結する
- TDDBやHTGBなどの酸化膜劣化評価：試験条件と評価指標の整合が重要である

SiCの「材料優位」を回路で引き出すには、トランジスタ単体の$R_{on}$だけでなく、ゲート信頼性と高温動作時のパラメータ変動を含めて設計を閉じる必要がある。

### 5.2 ボディダイオードとバイポーラ劣化（BPD→スタッキングフォルト）

SiCデバイスでは、基底面転位（Basal Plane Dislocation; BPD）がショックレー型スタッキングフォルトへ拡張し、順方向電圧劣化などにつながる「バイポーラ劣化」が古くから議論されてきた。これはPiNだけでなく、MOSFETのボディダイオードを強く順方向導通させる状況で懸念として現れ得る。

この現象は、結晶欠陥工学とデバイス運用条件（逆導通の頻度・電流密度・温度）をつなぐ話であり、設計上は「SBD併用」「同期整流の徹底」「逆導通条件の制御」といった回避方針が語られることが多い。

### 5.3 宇宙線（中性子）起因の単一事象破壊（SEB）

高耐圧デバイスでは、宇宙線由来の中性子が核反応を誘起し、局所的な電荷生成とアバランシェ増幅から熱破壊に至る単一事象バーンアウト（SEB）が重要になる場合がある。SiC MOSFETは高電界で動作できるがゆえに、特定バイアス条件で局所的な現象が致命傷になり得る点が議論されている。

この領域では、デバイス構造（電界緩和、セル設計）、定格ディレーティング、システムレベルの保護（クランプ、スナバ、検出）といった多層対策が必要になる。

### 5.4 短絡耐量と熱集中

高速素子ほど短絡時の局所温度上昇が急峻になり得る。オン抵抗の温度係数、熱抵抗、セル内電流集中、ゲート駆動条件が相互作用し、短絡耐量（許容時間）が設計制約として現れる。SiCは高温に強い一方、短絡の時間スケールが短くなりやすいという観察もあり、ドライバ・保護回路との協調が重要になる。

## 6. GaNパワーデバイスの主要課題：トラップと電界、ダイナミック特性

### 6.1 ダイナミック$R_{on}$（電流コラプス）とトラップ

横型GaN HEMTでは、表面・バッファ・界面に存在するトラップが、スイッチング履歴に依存してオン抵抗が増加する現象（電流コラプス、ダイナミック$R_{on}$）を生む。これにより、DC測定で良好でも、実スイッチング条件で損失が増える場合がある。

この問題は、以下の複合で生じることが多い。

- 高電界によるトラップ充填
- パッシベーションや界面品質
- フィールドプレート等の電界制御構造
- 温度上昇と自己発熱

したがって、GaNでは「材料物性が良い」だけでは不十分で、「欠陥準位と電界分布を制御する設計・プロセス・評価」が中核テーマになる。

### 6.2 ゲート構造（E-mode化）と信頼性

実用電源ではノーマリオフ（E-mode）が好まれる。p-GaNゲート等の構造は利便性をもたらす一方、ゲート周辺の高電界・ホットキャリア・トラップと絡む劣化モードが増えうる。GaN信頼性は、Si/SiCとは異なる物理が混在するため、評価法自体の整備も重要課題になる。

## 7. Siパワーデバイスのいま：成熟と最適化

Siは物性優位ではWBGに譲るが、製造成熟度、コスト、品質、設計データの蓄積が圧倒的である。特に、

- 低〜中耐圧のSJ MOSFET
- 高電圧・大電力のIGBT

は依然として強力であり、回路方式（共振形、ソフトスイッチング、マルチレベル）と組み合わせて最適点を作る戦略が有効である。WBGが万能化するのではなく、用途ごとに「Siの完成度」と「WBGの優位」が棲み分けつつ、境界が移動していると捉えるのが実態に近い。

## 8. 実装・規格・評価の課題：デバイス単体からシステム整合へ

### 8.1 規格試験と動作ストレスのギャップ

車載等ではAEC-Q101のような離散半導体の信頼性試験が広く参照される。一方で、WBGがもたらす高速スイッチング特有のストレス（高$dv/dt$、高$di/dt$、反復アバランシェ、熱サイクルの局所化）は、静的試験だけでは捉えにくいという問題意識が共有されてきた。

そのため、動作条件に即した評価（スイッチング繰返し、パルスストレス、電界履歴を再現した試験）と、故障物理に基づく設計余裕の設定が重要になる。

### 8.2 パッケージ、熱、寄生、絶縁

- 低インダクタンス化：リンギングと過電圧を抑えるが、電界ストレスを増やす側面もある
- 高放熱化：SiC/GaNの利点を引き出すが、熱膨張差による疲労も増える
- 絶縁・部分放電：高電圧化で電界が厳しくなり、材料・構造の選択が重要になる

ここでは電磁界・熱・材料強度の連成が本質であり、素子カタログ値だけでは設計が決まらない。

## 9. 解析・設計の基本技術：デバイス物理と設計変数

### 9.1 TCADとコンパクトモデルの役割分担

- TCAD（物理モデルに基づく）：電界分布、トラップ、アバランシェ、温度場などの理解と設計指針抽出
- コンパクトモデル（回路シミュレーション用）：$R_{on}(T)$、$C_{oss}(V)$、$Q_{g}$、ダイナミック$R_{on}$等を回路へ埋め込む

両者の接続点は「測定で同定可能なパラメータ」にある。測定条件・定義・抽出法がずれると、モデルと現象が噛み合わなくなるため、評価系の設計がそのまま解析品質になる。

### 9.2 信頼性解析

- TDDB、ホットキャリア、トラップ劣化
- 熱サイクル疲労（はんだ、接合、ワイヤ、焼結材）
- 単一事象（SEB等）やアバランシェ耐量
- ばらつき（欠陥分布）を含む統計的設計

WBGでは、材料起因の欠陥が性能に直結しやすく、デバイス個体差と劣化の相関把握が重要テーマになりやすい。

## 10. 次世代材料（超ワイドバンドギャップ）と論点

Ga2O3やダイヤモンド等は、さらに高い$E_{crit}$が期待されるが、熱伝導、ドーピング、界面、量産性、信頼性評価法など未解決論点が多い。したがって現時点では、SiC/GaNの統合設計を深めつつ、用途探索と基盤技術の整備が並走している段階と整理できる。

## まとめ

パワー半導体の本質課題は、材料物性が与える潜在能力を、デバイス構造・欠陥制御・実装・駆動・評価法で現実性能へ変換する点にある。SiCではMOS界面・欠陥・宇宙線SEBなど「高電界環境での信頼性物理」が、GaNではトラップ起因のダイナミック特性と電界制御が中心課題になりやすく、いずれもデバイス単体の最適化からシステム整合へ設計の重心が移っていると言える。


## 関連研究

- AEC Council, AEC-Q101 Rev E Base Document（離散半導体の車載信頼性試験）
https://www.aecouncil.com/Documents/AEC_Q101_Rev_E_Base_Document.pdf

- IET, Cosmic ray neutron-induced single-event burnout in power devices（2015, SEBの基礎）
https://ietresearch.onlinelibrary.wiley.com/doi/10.1049/iet-pel.2014.0977

- Micro and Nano Engineering（等）, Single event burnout of SiC MOSFET induced by atmospheric neutrons（2023）
https://www.sciencedirect.com/science/article/abs/pii/S0026271423000975

- Electronics (MDPI), A Brief Review of Single-Event Burnout Failure Mechanisms in SiC Power MOSFETs（2024）
https://www.mdpi.com/2079-9292/13/8/1414

- ScienceDirect, Review on Modeling and Mitigation of Bipolar Degradation in 4H-SiC（2024）
https://www.sciencedirect.com/science/article/pii/S2772370424000075

- 九州工業大学リポジトリ, Forward bias degradation and BPD→SSFs（2020, PDF）
https://kyutech.repo.nii.ac.jp/record/7509/files/nperc139.pdf

- 東芝 Technical Review, Evaluation methodology for current collapse phenomenon of GaN HEMT（PDF）
https://toshiba.semicon-storage.com/content/dam/toshiba-ss-v3/master/en/company/technical-review/pdf/technical-review-14.pdf

- 九州大学（Kozakら）, Stability, Reliability, and Robustness of GaN Power Devices（2023, PDF）
https://catalog.lib.kyushu-u.ac.jp/opac_download_md/7330777/7330777.pdf

- METI, 半導体・デジタル産業戦略（2023, PDF）
https://www.meti.go.jp/press/2023/06/20230606003/20230606003-1.pdf

File: src/exp/pre-amp.md
# プリアンプの物理と基礎：信号源・雑音・帯域を結ぶ第一段の設計学

プリアンプは、センサ／試料が生む微小信号を、後段（ADC、ロックイン、スペアナ、VNA、デジタル処理）が扱える形へ変換する第一段の増幅器である。第一段の雑音・入力特性・安定性が、系全体の感度・再現性・周波数応答をほぼ決める。

## 参考ドキュメント
- Analog Devices, AN-940: 最適ノイズ性能を得るための低ノイズ・アンプ選択の手引き（日本語）
https://www.analog.com/jp/resources/app-notes/an-940.html

- Texas Instruments, 高速オペアンプのノイズ解析（日本語PDF, JAJA117）
https://www.ti.com/jp/lit/pdf/jaja117

- Texas Instruments, トランス・インピーダンス・アンプ設計の基礎（日本語PDF, JAJA098）
https://www.ti.com/jp/lit/an/jaja098/jaja098.pdf

## 1. プリアンプが担う役割

プリアンプの本質は、信号の大きさを上げることよりも、信号源と計測器の間にある物理的な不整合を解消することである。代表的な役割は次の通りである。

1) 感度の確立
微小信号に対し、後段の量子化雑音や内部雑音が支配的にならないように、必要な利得を最初に付与する。

2) インピーダンス変換と負荷影響の抑制
信号源インピーダンスが高い場合に、入力バイアス電流・漏れ・入力容量などによる信号の歪みや減衰を抑える。

3) 変換（電流→電圧、電荷→電圧、差動→単端、単端→差動）
フォトダイオード電流、圧電センサ電荷、ブリッジ出力など、信号の自然な表現を計測系が扱える形に写像する。

4) 帯域整形と安定化
必要帯域に限定し、不要帯域を落とすことで雑音を下げる。高周波では安定度（位相余裕）を保ち、発振・リンギングを避ける。

5) 外乱結合の低減
差動化、シールド、ガード、参照点（リターン経路）の設計により、外来電磁界や共通モードの混入を抑える。

## 2. 雑音の物理：スペクトル密度で考える

プリアンプの性能議論は、電圧雑音密度と電流雑音密度を核に組み立てると見通しがよい。

### 2.1 抵抗の熱雑音（Johnson-Nyquist）

抵抗 R の熱雑音（白色雑音）の電圧雑音密度は

$e_{n,\mathrm{th}}=\sqrt{4k_{B}TR}\ [\mathrm{V}/\sqrt{\mathrm{Hz}}]$

である。帯域 $\Delta f$ で積分すると

$v_{n,\mathrm{rms}}=\sqrt{4k_{B}TR\Delta f}$

となる。高抵抗の信号源ほど電圧雑音が増える方向に働く。

### 2.2 電流の散弾雑音（shot noise）

電流 I には、離散キャリアに由来する雑音が伴い、電流雑音密度は

$i_{n,\mathrm{sh}}=\sqrt{2qI}\ [\mathrm{A}/\sqrt{\mathrm{Hz}}]$

である。電圧として観測される大きさは、周波数依存のインピーダンス $|Z(f)|$ を介して決まる。

### 2.3 アンプの入力換算雑音（電圧雑音 $e_n$ と電流雑音 $i_n$）

多くのプリアンプ（オペアンプ、計装アンプ、LNA）は、入力換算で
電圧雑音源 $e_{n,\mathrm{amp}}$ と電流雑音源 $i_{n,\mathrm{amp}}$ を持つモデルで整理できる。

信号源抵抗を $R_{s}$ とすると、入力換算の総雑音密度は概形として

$e_{n,\mathrm{in}}^{2}\approx e_{n,\mathrm{amp}}^{2}+(i_{n,\mathrm{amp}}R_{s})^{2}+4k_{B}TR_{s}$

となる。低 $R_{s}$ では $e_{n,\mathrm{amp}}$ が効きやすく、高 $R_{s}$ では $i_{n,\mathrm{amp}}$ と漏れ・絶縁が効きやすい、という設計の分岐がここから生まれる。

### 2.4 帯域を狭めれば雑音は下がる（ENBW）

白色雑音が支配的なら、等価雑音帯域幅 $B_{\mathrm{ENBW}}$ により

$v_{n,\mathrm{rms}}\approx e_{n}\sqrt{B_{\mathrm{ENBW}}}$

と見積もれる。したがって、必要帯域を定義し、前段で帯域を整形することが最も確実な低雑音化である。

## 3. 第一段が系全体を決める理由：雑音のカスケード（Friisの式）

受信機・高周波プリアンプでは、雑音指数（Noise Figure）で議論することが多い。第1段の利得 $G_{1}$ が大きいほど、後段雑音の寄与は $1/G_{1}$ だけ希釈される。

雑音因子 $F$（線形）を用いると、段数カスケードの基本式は

$F_{\mathrm{tot}}=F_{1}+\frac{F_{2}-1}{G_{1}}+\frac{F_{3}-1}{G_{1}G_{2}}+\cdots$

である。ここで $F_{1}$ を小さく、かつ $G_{1}$ を適切に確保する設計が「第一段支配」を生み、プリアンプの位置づけを決定づける。

## 4. プリアンプの形式と適用領域

### 4.1 電圧プリアンプ（低雑音電圧増幅）

目的は、微小電圧を歪ませずに増幅し、後段の雑音や量子化を支配しないレベルへ持ち上げることである。
重要指標は、入力換算電圧雑音 $e_{n}$、1/f雑音、入力バイアス電流、入力容量、過渡応答（スルーレート）、安定度である。

### 4.2 計装アンプ（差動微小信号の獲得）

ブリッジセンサやリード線が長い系では、共通モード混入が支配的になりやすい。計装アンプは差動利得と高CMRRにより、共通モードを落として有効信号を取り出す思想である。

CMRRは

$\mathrm{CMRR}=20\log_{10}\left(\frac{A_{d}}{A_{cm}}\right)\ \mathrm{dB}$

で定義されるが、実効CMRRは入力配線の不平衡や入力容量差で劣化しやすく、回路図だけでは決まらない量である。

### 4.3 トランスインピーダンスアンプ（TIA：電流→電圧）

フォトダイオードなどの電流出力に対して、帰還抵抗 $R_{f}$ により電流を電圧へ変換する。理想的には

$V_{out}\approx -I_{in}R_{f}$

である。TIAは、入力容量（センサ容量＋配線＋アンプ入力）と帰還容量 $C_{f}$ の組合せで位相余裕が変化しやすく、安定化（$C_{f}$ 設計）と雑音計算が不可分である。

### 4.4 電荷アンプ（圧電など：電荷→電圧）

圧電センサは力や加速度を電荷として出力し、ケーブル容量や漏れの影響を強く受ける。電荷アンプでは、帰還容量 $C_{f}$ により

$V_{out}\approx -\frac{Q_{in}}{C_{f}}$

のように電荷を電圧へ変換する。高インピーダンス入力の漏れを抑えるため、ガードリングや絶縁材の選択が設計の中心になる。

### 4.5 高周波LNA（RFプリアンプ）

GHz帯などでは、回路は集中定数よりも分布定数として振る舞い、インピーダンス整合とSパラメータで扱うのが自然である。ここでは雑音指数（NF）、利得、直線性、安定条件（発振しないこと）が柱となる。

## 5. 周波数帯で変わる支配因子

| 周波数帯の目安 | 支配的課題 | 有効な考え方 |
|---|---|---|
| DC〜数十Hz | オフセット、ドリフト、熱起電力、1/f雑音 | 変調（反転・同期）、チョッパ／オートゼロ、等温化、低熱起電力配線 |
| 数十Hz〜数百kHz | 白色雑音と帯域、CMRR、入力容量 | ENBW設計、差動化、配線幾何（ループ最小）、適切な利得配分 |
| 数百kHz〜数十MHz | 位相余裕、寄生容量・寄生成分、レイアウト | 安定化補償、帰還の幾何、短いリターン、面内電流経路の設計 |
| 数十MHz以上 | 伝送線路、反射、整合、放射結合 | Sパラ・整合、同軸・GND面、シールド、寄生インダクタ最小 |

## 6. 安定性の物理：なぜプリアンプは発振しやすいのか

負帰還増幅器は、位相が $-180^\circ$ 近傍でループ利得が1を超えると正帰還となり、発振しうる。特にTIAや容量性負荷を駆動する構成では、入力容量と配線寄生が余分な極を生み、位相余裕を削る。

したがって、補償（例えば帰還に小容量を付与してノイズゲインを整形する等）により、ループの周波数特性を意図的に作る必要がある。ここは回路図よりも実装（配線長、帰還の取り回し、GND帰路）で結果が変わりやすい。

## 7. 雑音設計の実用式：入力換算で積み上げる

各雑音源を入力換算へ揃え、二乗和で加えるのが基本である。例えば、電圧アンプで信号源が抵抗的（$R_{s}$）である場合、入力換算雑音密度は概形として

$e_{n,\mathrm{in}}^{2}(f)=e_{n,\mathrm{amp}}^{2}(f)+(i_{n,\mathrm{amp}}(f)R_{s})^{2}+4k_{B}TR_{s}$

となる。ここに、抵抗分割や帰還抵抗・抵抗ネットワークの熱雑音、さらにフィルタの伝達関数 $H(f)$ を掛けて積分し、$v_{n,\mathrm{rms}}$ を得る。

TIAでは、入力容量と帰還要素が雑音の周波数依存を作るため、単純な $\sqrt{B}$ 則だけでは不足し、設計式（安定度と雑音の同時設計）を用いることが多い。

## 8. 実装（配線・シールド・ガード）が支配する領域

プリアンプは「回路」より「電磁界境界条件」に敏感である。微小信号では、次の要因が支配的になりうる。

- 参照点（リターン電流経路）の定義
信号線だけでなく戻り道のインピーダンスが、混入や振動（リンギング）を決める。

- 静電結合と磁界結合
ループ面積を縮め、信号線とリターンを近接させる（ツイスト、同軸など）ことで誘導起電力を抑える。シールドは電界結合に有効だが、どこへ落とすかで共通モードの流れ方が変わる。

- ガードリング
高インピーダンス入力では、基板表面の漏れとケーブル絶縁が誤差電流を生む。入力周囲をガード電位で囲い、漏れ経路の電位差を小さくする設計が効く。

- 材料の誘電吸収・マイクロフォニック
高抵抗・高インピーダンスでは、絶縁材の誘電体損失や機械振動が電荷変動として観測されることがある。

## 9. 代表的なプリアンプ仕様の読み方（表）

| 仕様 | 意味 | 重要になりやすい場面 |
|---|---|---|
| 入力換算電圧雑音 $e_{n}$ | 入力に換算した電圧雑音密度 | 低抵抗源の電圧測定、広帯域増幅 |
| 入力換算電流雑音 $i_{n}$ | 入力に換算した電流雑音密度 | 高抵抗源、TIA、電荷アンプ |
| 1/f雑音・コーナ周波数 | 低周波で雑音が増える指標 | DC〜低周波の微小信号 |
| 入力バイアス電流 | 入力へ流れ込む直流電流 | 高抵抗源、電荷アンプ（漏れ相当） |
| オフセット・ドリフト | 直流のゼロ点と温度依存 | DC測定、長時間測定 |
| GBW（利得帯域幅） | ループ設計の上限尺度 | 安定度、過渡応答、TIA補償 |
| CMRR・PSRR | 共通モード／電源変動の抑圧 | 長配線、ブリッジ、ノイズ環境 |
| スルーレート | 大信号の追従限界 | パルス、広帯域、大振幅 |

## 10. まとめ

プリアンプは、信号源のインピーダンス、雑音源の種類（$e_{n}$ と $i_{n}$）、必要帯域（ENBW）、安定性（位相余裕）を同時に満たす第一段の変換器である。電圧増幅・差動獲得・TIA・電荷アンプ・RF LNAはいずれも同じ枠組みで整理でき、第一段の特性が後段の寄与を支配するため、雑音の入力換算とカスケードの理解が設計の中心になる。

## 関連研究

- Analog Devices, CN-0350: 圧電センサー用チャージ・アンプの設計ノート（日本語PDF）
https://www.analog.com/media/jp/reference-design-documentation/reference-designs/cn0350_jp.pdf

- TI Designs, 高速・リニアなトランスインピーダンス・アンプのリファレンス（日本語PDF）
https://www.ti.com/jp/lit/ug/jaju443/jaju443.pdf

- Analog Devices, System noise-figure analysis（Friis式によるカスケード議論）
https://www.analog.com/jp/resources/technical-articles/system-noisefigure-analysis-for-modern-radio-receivers.html

- STMicroelectronics, Op-amp stability/compensation methods for capacitive loading（英語PDF）
https://www.st.com/resource/en/application_note/an2653-operational-amplifier-stability-compensation-methods-for-capacitive-loading-applied-to-ts507-stmicroelectronics.pdf

- NF Corporation, 入力換算雑音の解説（日本語）
https://www.nfcorp.co.jp/techinfo/dictionary/005/

- 日清紡マイクロデバイス, 入力換算雑音電圧 $e_{n}$（日本語）
https://www.nisshinbo-microdevices.co.jp/ja/design-support/online_traning/op-amps/n005.html

- Microchip, アナログセンサ用コンディショニング回路の概要（日本語PDF）
https://ww1.microchip.com/downloads/jp/AppNotes/00990A_JP.pdf

File: src/exp/softmag-phys.md
# 軟磁性体の物理：磁区・エネルギー地形・周波数応答・損失の統一的理解

軟磁性体は、弱い磁場で磁化が大きく変化し、かつ交流磁化での損失を小さくできる材料群である。磁区構造と微細組織、電磁気学、スピン動力学が同じ土俵の上で結び付く点に本質がある。

## 参考ドキュメント
- 特集/よくわかる磁性材料（日本語PDF）
  https://www.tokushuko.or.jp/publication/magazine/pdf/2014/magazine1409.pdf

- Nanocrystalline Soft Magnetic Fe–M–B (M=Zr, Hf, Nb) ternary alloys（J-STAGE / Material Transactions）
  https://www.jstage.jst.go.jp/article/matertrans1989/36/7/36_7_924/_article

- Generalization of Snoek's law to ferromagnetic films and composites（APS / Phys. Rev. B）
  https://link.aps.org/doi/10.1103/PhysRevB.77.104440


## 1. 軟磁性とは何か：定義と指標

軟磁性体の特徴は、磁化反転が容易で、ヒステリシスループが細いことである。評価指標は単独ではなく、用途の周波数帯・磁束密度・温度・形状で組が決まる。

代表的な指標は以下である。

- 保磁力 $H_{c}$：ループの幅（反転しにくさ）の尺度である  
- 透磁率 $\mu$：磁化のしやすさ。直流では微分透磁率 $\mu_{\mathrm{diff}}=\mathrm{d}B/\mathrm{d}H$ が効く  
- 飽和磁束密度 $B_{s}$：最大の磁束密度の上限である（電力機器では大きいほど有利になりやすい）  
- 抵抗率 $\rho$：渦電流損失と表皮効果を抑える鍵である  
- 損失（鉄損）$P$：交流での発熱。周波数・波形・バイアス磁場に依存する  

材料内部の場の関係は
$B=\mu_{0}(H+M)$
であり、外部磁場 $H$ と磁化 $M$ の双方が磁束密度 $B$ を決める。形状の反磁界を含めた内部磁場は
$H_{\mathrm{int}}=H_{\mathrm{app}}-N M$
であり、同じ材料でも形状（反磁界係数 $N$）で見かけの透磁率が大きく変わる。

### 軟磁性と硬磁性の対比

| 観点 | 軟磁性体 | 硬磁性体（永久磁石） |
|---|---|---|
| 目的 | 小さな磁場で磁化を追従させる | 外部磁場がなくても磁化を保持する |
| 重要量 | 高透磁率、低 $H_{c}$、低損失 | 高保磁力、高エネルギー積 |
| 支配要因（典型） | 低異方性・低磁歪・低欠陥ピン止め・高抵抗率 | 高異方性・微細組織による反転障壁 |

## 2. エネルギー地形でみる磁化：何が「柔らかさ」を決めるか

軟磁性体の磁化は、エネルギー密度 $w$ を下げる方向に動く。規格化磁化 $m=M/M_{s}$ を用いると、典型的なエネルギー項は

$$
w = A|\nabla m|^{2} + w_{\mathrm{ani}}(m) + w_{\mathrm{Z}}(m) + w_{\mathrm{d}}(m) + w_{\mathrm{me}}(m,\varepsilon)
$$

- 交換エネルギー：$A|\nabla m|^{2}$（磁化の空間変化を嫌う）
- 異方性エネルギー：例として一軸異方性なら
  $$
  w_{\mathrm{ani}} = K_{u}\left(1-(m\cdot u)^{2}\right)
  $$
- ゼーマンエネルギー：
  $$
  w_{\mathrm{Z}} = -\mu_{0} M_{s} H\cdot m
  $$
- 反磁界（静磁）エネルギー：磁極（磁化の発散）を作るほどコストがかかる
- 磁気弾性（応力）エネルギー：磁歪 $\lambda_{s}$ と応力 $\sigma$ の結合で有効異方性を生む

磁気弾性の代表式として、応力誘起異方性定数は
$$
K_{\sigma}=\frac{3}{2}\lambda_{s}\sigma
$$
である。したがって $\lambda_{s}$ が大きい材料は、残留応力・加工ひずみ・熱応力で軟磁性が劣化しやすい。

### 磁区と磁壁：回転と移動の二つの自由度

軟磁性の主要な磁化過程は、(i) 磁壁移動 と (ii) 磁化回転 である。磁壁の厚さとエネルギーは、交換と異方性の釣り合いで決まり、

- 磁壁幅：
  $$
  \delta \sim \pi\sqrt{\frac{A}{K_{\mathrm{eff}}}}
  $$
- 磁壁エネルギー（面密度）：
  $$
  \sigma \sim 4\sqrt{A K_{\mathrm{eff}}}
  $$

ここで $K_{\mathrm{eff}}$ は結晶異方性・誘導異方性・応力異方性などを含む実効異方性である。軟磁性とは、$K_{\mathrm{eff}}$ を小さくし、**磁壁が欠陥で強くピン止めされない状態を作ること**、と言い換えられる。

## 3. ヒステリシスの起源：なぜ損失が出るのか

ヒステリシスは、エネルギー地形が滑らかではなく、局所極小と障壁により磁化が履歴依存になるために生じる。障壁の源は多様であり、たとえば

- 欠陥・析出物・粒界・空孔・ひずみ場による磁壁ピン止め
- 多結晶の磁気異方性軸の分布
- 磁歪と残留応力の結合による局所異方性
- 表面粗さや内部空隙による反磁界の増大（局所的には強い磁極を作る）

損失のエネルギー密度は、準静的には
$$
W = \oint H\,\mathrm{d}B
$$
で与えられる。周回積分の面積が小さいほど損失が小さい。

## 4. 周波数応答：複素透磁率で見る「追従」と「吸収」

交流磁化では、透磁率は複素量
$$
\mu^{*}(\omega)=\mu'(\omega)-i\mu''(\omega)
$$
で表される。$\mu'$ は蓄える成分、$\mu''$ は吸収（損失）成分の尺度である。代表的な指標として
$$
\tan\delta_{\mu}=\frac{\mu''}{\mu'}
$$
が用いられる。

### 4.1 磁壁運動と磁化回転の周波数帯

周波数を上げると、磁壁運動は粘性やピン止めにより追従できなくなり、主役が磁化回転へ移る。さらに GHz 帯では強磁性共鳴（FMR）が支配的になる。

| 現象 | 主自由度 | 支配パラメータ（例） | 周波数の目安（材料依存） | 観測されやすい特徴 |
|---|---|---|---|---|
| 低周波の追従 | 磁壁移動 + 回転 | 欠陥、応力、粒径 | Hz–kHz | 低 $H_{c}$、大きい $\mu'$ |
| 中周波の減衰・緩和 | 主に回転 | 減衰 $\alpha$、異方性 | kHz–MHz | $\mu''$ の増大、損失増 |
| 共鳴領域 | スピン歳差運動 | $M_{s}$、異方性、反磁界 | MHz–GHz | 共鳴ピーク、$\mu'$ が落ちる |

### 4.2 表皮効果と渦電流：金属系が高周波で苦しくなる理由

導電性が高い金属系では、交流により渦電流が流れ、磁場が内部へ侵入しにくくなる。表皮深さは

$$
\delta_{\mathrm{s}}=\sqrt{\frac{2\rho}{\omega\mu_{0}\mu_{r}}}
$$

で与えられる。$\rho$（高抵抗率化）、薄板化（積層）、粉末化（絶縁被覆）などが高周波化の基本戦略となる。

### 4.3 Snoek 則（限界）：高透磁率と高周波は両立できない

初透磁率 $\mu_{i}$ を大きくすると、共鳴周波数 $f_{r}$ が下がりやすいという経験則がある。代表的には Snoek 則として

$$
(\mu_{i}-1) f_{r} \approx C(M_{s})
$$

のように、材料の磁化（おおむね $M_{s}$）で定まる上限が現れる。したがって、高周波側での高透磁率は、(i) 形状反磁界の工学的制御、(ii) 複合化や薄膜化、(iii) 異方性の設計、(iv) 減衰の低減、といった多面的な工夫で達成される。

## 5. 損失の分解：何を減らすと何が良くなるか

交流損失は単純な一つの原因ではなく、磁壁運動・渦電流・動的な追加過程が重なって見えることが多い。古典的な分解として、総損失密度 $P$ を

$$
P = P_{h} + P_{c} + P_{\mathrm{ex}}
$$

とし、

- ヒステリシス損：$P_{h}\sim k_{h} f B_{m}^{\alpha}$
- 古典渦電流損：$P_{c}\sim k_{c} f^{2} B_{m}^{2}$
- 過剰損（追加損）：$P_{\mathrm{ex}}\sim k_{\mathrm{ex}} f^{3/2} B_{m}^{3/2}$

のような形で扱うことが多い。係数 $k$ は材料と加工履歴に依存し、$P_{\mathrm{ex}}$ は特に磁区構造や磁壁ダイナミクスへの感度が高い。

また経験式として Steinmetz 型
$$
P = k f^{\alpha} B_{m}^{\beta}
$$
が広く使われるが、$\alpha,\beta$ は一定とは限らず、波形・直流バイアス・温度で変化しうるため、適用範囲を意識した同定が必要である。

## 6. 材料群の系統：何がどの周波数帯に強いか

軟磁性材料は「高 $B_{s}$ を狙う金属系」と「高抵抗率で高周波を狙う酸化物系」に大別でき、さらにアモルファス・ナノ結晶・粉末複合で中間領域を埋める。

| 材料群 | 代表例 | 強み | 苦手 | 典型用途のイメージ |
|---|---|---|---|---|
| 電磁鋼板（Fe-Si） | 無方向性・方向性電磁鋼板 | 高 $B_{s}$、加工性、成熟した評価法 | 高周波で渦電流が増えやすい | モータ、変圧器（商用周波〜kHz） |
| フェライト | MnZn, NiZn | 高抵抗率、渦電流が小さい | $B_{s}$ が低い、共鳴制約 | 電源、ノイズ対策（kHz〜MHz） |
| アモルファス金属 | Fe-Si-B 系など | 低損失化、薄帯で渦電流抑制 | 脆性、応力影響 | 省エネ変圧器、リアクトル |
| ナノ結晶合金 | Fe-Si-B-Nb-Cu など | 高 $\mu$ と低損失の両立、粒径制御 | 熱処理窓・コスト・加工 | 高周波トランス、チョーク |
| 圧粉磁心・複合磁心 | 絶縁被覆粉末、SMC | 3D磁束、渦電流抑制 | 有効透磁率の制約、損失設計 | 高周波インダクタ、モータ高周波成分 |

ナノ結晶合金の軟磁性が粒径と強く結び付くことは、ランダム磁気異方性モデルで説明される。代表的結論は、粒径 $D$ が交換相関長より十分小さい領域で保磁力が

$$
H_{c}\propto D^{6}
$$

のように急速に小さくなることである（係数は材料系と分布に依存する）。

## 7. 代表的な設計指針

軟磁性を改善する戦略は多数あるが、最終的には以下の少数の物理量へ集約される。

1. 実効異方性 $K_{\mathrm{eff}}$ を下げる  
  - 結晶異方性が小さい組成  
  - 応力（残留ひずみ）低減、低磁歪化（$\lambda_{s}\to 0$）  
  - 誘導異方性を所望方向に与えて、不要な局所異方性を減らす  

2. 磁壁ピン止めを弱める（障壁を減らす）  
  - 高純度化、欠陥密度低減、析出相制御  
  - 粒界の性質制御（ナノ結晶では交換平均化が効く）

3. 渦電流の回路を断つ  
  - 積層（薄板化）、高抵抗率化  
  - 粉末化＋絶縁層で閉回路を壊す  

4. 高周波では「共鳴」と「減衰」を設計対象にする  
  - 共鳴周波数の設計（異方性場、反磁界、形状）  
  - 減衰 $\alpha$ の制御（組成・欠陥・界面・スピン散乱）

このように、低周波の軟磁性（低 $H_{c}$、高 $\mu$）と高周波の軟磁性（高 $f$ での有効 $\mu$ と低損失）は、同じ量を別の組み合わせで最適化している、と捉えると整理しやすい。

## 8. 評価と理論：測る量とモデルの量を対応させる

測定で得る量（$B$-$H$ ループ、複素透磁率、損失）と、理論や計算で扱う量（$M_{s}$、$K_{\mathrm{eff}}$、$\alpha$、欠陥分布）の対応が重要である。

### 8.1 準静的評価

- $B$-$H$ ループの面積 $\oint H\,\mathrm{d}B$ は、周期あたりのエネルギー損失に直結する  
- 反磁界の補正は形状依存が強く、比較には同形状試料が望ましい  

### 8.2 交流評価（複素透磁率・損失）

- $\mu'(\omega), \mu''(\omega)$ は、磁化が外場へどれだけ追従できるかと、どれだけ吸収するかを同時に与える  
- 金属系では抵抗率と厚みが高周波の有効性を決める（$\delta_{\mathrm{s}}$ との比較が基本である）  
- 共鳴（FMR）や磁壁共鳴が見える領域では、単一の Steinmetz 近似では不十分になりうる  

### 8.3 動力学の標準形：LLG 方程式

磁化ダイナミクスの基礎方程式は Landau–Lifshitz–Gilbert（LLG）であり、

$$
\frac{\mathrm{d}m}{\mathrm{d}t}
= -\gamma\, m\times H_{\mathrm{eff}}
+ \alpha\, m \times \frac{\mathrm{d}m}{\mathrm{d}t}
$$

で表される。$H_{\mathrm{eff}}$ は交換・異方性・反磁界・外場・磁気弾性などを含む有効磁場である。微細組織が $H_{\mathrm{eff}}$ の空間分布と時間応答を作り、結果として $\mu^{*}(\omega)$ と $P(f,B)$ が立ち上がる。

## 9. まとめ

軟磁性体は、磁区と磁壁の自由度、異方性と応力の結合、渦電流と表皮効果、さらに共鳴と減衰が重ね合わさって決まる材料群である。低損失化や高周波化は単一パラメータの改善では達成できず、$K_{\mathrm{eff}}$・欠陥ピン止め・電気抵抗率・共鳴周波数と減衰を同時に見ながら、形状と測定条件も含めて一貫して整理することが重要である。


## 関連研究
- Random Anisotropy Model for Nanocrystalline Soft Magnetic Alloys（J-STAGE / Mater. Trans.）
  https://www.jstage.jst.go.jp/article/matertrans/44/10/44_10_2011/_article

- Permeability Measurement up to 30 GHz of a Magnetically Soft Film（J-STAGE PDF）
  https://www.jstage.jst.go.jp/article/msjmag/43/5/43_1909R001/_pdf

- Metglas Amorphous Metal Transformer Core（Product Release PDF）
  https://metglas.com/wp-content/uploads/2021/06/DT-Core-TechBulletin-21-May-2020-Final-updated.pdf

- Nanocrystalline Soft Magnetic Material FINEMET（英語）
  https://www.proterial.com/e/products/soft_magnetism/finemet.html

- ナノ結晶軟磁性材料ファインメット（日本語）
  https://www.proterial.com/products/soft_magnetism/finemet.html

- Soft magnetic properties in FeCuNbSiB: coercivity decreases with grain size (overview source)（ScienceDirect）
  https://www.sciencedirect.com/science/article/abs/pii/S0304885309007872

- Magnetic losses in soft magnetic materials（loss separation を含む学位論文PDF）
  https://repositum.tuwien.at/bitstream/20.500.12708/4873/2/Antoni%20Monika%20-%202015%20-%20Magnetic%20losses%20in%20soft%20magnetic%20materials.pdf

- IEC 60404-10（Epstein frame による電磁鋼板の交流磁気特性測定：サンプルPDF）
  https://cdn.standards.iteh.ai/samples/21487/ae70a84e6f624451b9f9cf6ce5e50ea0/IEC-60404-10-2016.pdf
