Repository: rd070672/tyamazaki-wiki

File: src/exp/softmag-rf-measurement.md
# 高周波磁気特性の測定原理：インピーダンスアナライザ・VNA・B-Hアナライザで何をどう測るか

軟磁性体の高周波特性は、測りたい量が「小信号の複素透磁率なのか」「大信号のB-Hと損失なのか」「RF伝送路中での材料定数なのか」で測定器と定式化が変わる。ここではインピーダンスアナライザ、VNA（ベクトルネットワークアナライザ）、B-Hアナライザを中心に、測定原理と背後の物理を整理する。

## 1. 測定対象の地図：Z, S, B-H は同じ物理の別表現である

高周波特性評価では、観測量が概ね次の3系統に分かれる。

- 回路量としての複素インピーダンス：$Z(\omega)=R(\omega)+jX(\omega)$
- 伝送量としての散乱パラメータ：$S_{ij}(\omega)$
- 場の量としての磁化応答：$B(t)$ と $H(t)$、およびループ面積（損失）

各々は、線形・小信号の範囲では複素透磁率 $\mu^{\*}(\omega)=\mu'(\omega)-j\mu''(\omega)$ を介して互いに接続できる。重要なのは、測定器が直接測っているのは「$\mu$」ではなく、電圧・電流・反射・透過であり、そこから $\mu^{\*}$ や損失に変換している点である。

### 1.1 複素透磁率と損失の最短関係式（線形・正弦波）

同一周波数 $\omega$ の正弦波で $B$ と $H$ を
$B(t)=B_{m}\sin(\omega t)$、$H(t)=H_{m}\sin(\omega t+\delta)$ と書けば、

- 複素透磁率（振幅と位相から）
  - $\mu'=\dfrac{B_{m}}{\mu_{0}H_{m}}\cos\delta$
  - $\mu''=\dfrac{B_{m}}{\mu_{0}H_{m}}\sin\delta$

- 体積損失（平均電力密度）
  - $P_{v}=\dfrac{1}{2}\omega\mu_{0}\mu''H_{m}^{2}=\omega\mu_{0}\mu''H_{\mathrm{rms}}^{2}$

- B-H ループ面積からの損失（一般波形でも成立）
  - $P_{v}=f\oint H\,dB$

ここで $\mu''$ は「位相遅れとして観測される損失成分」であり、渦電流・磁壁運動の緩和・スピン緩和・共鳴など複数機構の合算として現れる。

## 2. インピーダンスアナライザ：Z(ω) を測り、L・R・Q と μ*(ω) に落とす

### 2.1 測定原理（装置が直接測るもの）

インピーダンスアナライザは、試料（コイル・コア・等価回路）に交流電圧または交流電流を印加し、応答電流または電圧を計測して
$Z(\omega)=\dfrac{V(\omega)}{I(\omega)}$
を得る装置である。多くの高確度測定では4端子対（4TP）系の接続を用い、ケーブルや治具の寄生成分を校正・補償する。

測定結果 $Z$ は、目的に応じて「直列等価」または「並列等価」に変換される。

- 直列等価：$Z=R_{s}+j\omega L_{s}$
- 並列等価：$Y=\dfrac{1}{Z}=\dfrac{1}{R_{p}}+\dfrac{1}{j\omega L_{p}}$

この変換は単なる表記の違いではなく、損失の表れ方（$R_{s}$ か $R_{p}$ か）と周波数依存の見え方を変えるため、報告時にはどちらの等価を採用したかを明記するのが望ましい。

### 2.2 コア付きコイルのZ(ω)と複素透磁率の関係（線形範囲）

トロイダルコアに $N$ 巻のコイルを巻き、実効断面積 $A_{e}$、実効磁路長 $l_{e}$ とする。漏れ磁束が小さい理想化では

- 幾何因子 $L_{0}=\dfrac{\mu_{0}N^{2}A_{e}}{l_{e}}$

- 複素透磁率 $\mu^{\*}$ がそのままインダクタンスに写像される：
  - $Z(\omega)\approx j\omega L_{0}\mu^{\*}(\omega)
  =\omega L_{0}\mu''(\omega) + j\omega L_{0}\mu'(\omega)$

したがって直列等価に落とすと
- $L_{s}(\omega)\approx L_{0}\mu'(\omega)$
- $R_{s}(\omega)\approx \omega L_{0}\mu''(\omega)$

となり、$R_{s}$ は「損失の等価抵抗」として現れる。ここでの損失は、コアの磁気損失に加え、巻線抵抗、近接効果、治具損失、寄生容量により修飾されるため、測定系の等価回路化（コイル抵抗、浮遊容量、治具寄生）と分離が本質となる。

### 2.3 初透磁率・振幅透磁率・非線形性

小振幅・小信号で定義される初透磁率 $\mu_{i}$ は、応力・磁区構造・欠陥に敏感である一方、飽和へ向かう有限振幅では透磁率が変化し、振幅透磁率 $\mu_{a}$（ある振幅での有効な傾き）が重要になる。フェライトなどでは、規格で指定された小さな励磁レベルで初透磁率を定義することがある。

インピーダンスアナライザは通常、小信号での $\mu^{\*}(\omega)$ を得るのに強い。DCバイアス重畳やAC振幅スイープ機能を併用すると、インダクタンスの非線形性（$\mu_{a}$ の変化、バイアス依存）も追える。

### 2.4 治具による1ターン法（トロイダルを巻線なしで測る発想）

トロイダルコアに対し「1ターンの巻線を治具で構成」し、コア挿入前後のインダクタンス差から複素透磁率を算出する方式がある。巻線作業を省略でき、巻線によるばらつきや漏れ／分布定数の悪化を抑えやすい。周波数が上がるほど、巻線の分布容量と自己共振が効いてくるため、この種の治具は周波数上限を押し上げる方向に働く。

### 2.5 周波数が上がったときに測定系で起こる物理

高周波では試料そのものだけでなく、測定系の電磁場分布が変化する。

- 皮相効果（導体電流が表面へ集中）
  - スキン深さ：$\delta=\sqrt{\dfrac{2\rho}{\omega\mu}}$
- 巻線の自己共振（分布容量 $C_{p}$）
  - 近似：$f_{0}\approx\dfrac{1}{2\pi\sqrt{LC_{p}}}$
- コア内部の渦電流損失（導電性材料で顕著）
- 磁壁運動の緩和・共鳴（周波数で $\mu'$ が下がり $\mu''$ が増える帯域が現れる）

結果として、$Z(\omega)$ の測定は「材料定数」だけでなく「試料形状・治具電磁場・電流分布」を含む観測になる。ここを切り分けたい場合、次節のVNA（伝送路）形式が効く場面が多い。

## 3. VNA：Sパラメータから材料中の反射・透過を抽出し、ε*, μ* へ戻す

### 3.1 測定原理（散乱パラメータの意味）

VNAは、ポートに入射する進行波 $a$ と反射・透過する進行波 $b$ の比として散乱パラメータを測る装置である。

- 1ポート：$S_{11}=\dfrac{b_{1}}{a_{1}}$（反射）
- 2ポート：$S_{21}=\dfrac{b_{2}}{a_{1}}$（透過）

Sパラメータは「エネルギーの流れ」を基準にしており、高周波回路・伝送線路・材料挿入体の評価に直接的である。

### 3.2 校正と参照面：何を取り除いて何を残すか

VNA測定の生命線は校正である。校正は、系統誤差（指向性、反射追従、伝送追従など）を規定モデルで取り除き、参照面を定義する操作である。代表例は次である。

- SOLT：Short-Open-Load-Thru（同軸系で標準が揃うと強い）
- TRL：Thru-Reflect-Line（治具内やオンウエハ等、非同軸の参照面設定に強い）

治具・プローブ・クランプで試料を挿入する評価では、参照面を「試料端面」に近づける（デエンベディング）ことが、材料定数抽出の精度を左右する。

### 3.3 同軸管（airline）・導波管での材料定数測定（透磁率を含む）

材料を同軸管や導波管に充填（または挿入）し、$S_{11}, S_{21}$ から複素比誘電率 $\varepsilon_{r}^{\*}$ と複素比透磁率 $\mu_{r}^{\*}$ を求める方法が広く用いられる。典型は Nicolson–Ross–Weir（NRW）系の透過反射法である。

厚さ $d$ の一様試料に対し、界面反射係数 $\Gamma$ と、試料内の伝搬因子 $e^{-\gamma d}$（$\gamma=\alpha+j\beta$）を導入する。すると

- 伝搬定数：$\gamma(\omega)=j\omega\sqrt{\mu(\omega)\varepsilon(\omega)}$
- 波インピーダンス：$Z(\omega)=\sqrt{\dfrac{\mu(\omega)}{\varepsilon(\omega)}}$

（ここで $\mu=\mu_{0}\mu_{r}^{\*}$、$\varepsilon=\varepsilon_{0}\varepsilon_{r}^{\*}$）

測定した $S_{11}, S_{21}$ から $\Gamma$ と $e^{-\gamma d}$ を求め、そこから $\mu_{r}^{\*}$ と $\varepsilon_{r}^{\*}$ を逆算する。実装上は、位相の枝選択や試料共鳴近傍での不安定性を避ける工夫（周波数連続性、群遅延整合、参照面の補正）が必要である。

### 3.4 VNAで見える高周波磁性の特徴

VNA形式で得る $\mu_{r}^{\*}(\omega)$ は、インピーダンス法より高い周波数帯まで伸ばしやすく、以下の特徴を同一フレームで捉えられる。

- $\mu'(\omega)$ の分散と $\mu''(\omega)$ の吸収ピーク（緩和・共鳴）
- 吸収体・シールド材としての反射損失・透過損失（Sパラメータそのもの）
- 磁性と誘電性を同時に推定（$\mu^{\*}$ と $\varepsilon^{\*}$）

また薄膜では、コプレーナ導波路（CPW）等に試料を載せ、VNAで複素透過（表示上は $S_{21}$）を取り、磁場掃引と組み合わせてFMR（VNA-FMR）として減衰定数や共鳴線幅を抽出する流れもある。これは「高周波磁化ダイナミクス」を直接見る枠組みである。

## 4. B-Hアナライザ：B(t)とH(t)を時系列で構成し、損失を高確度に積分する

### 4.1 測定原理（誘導法の基本式）

リング（トロイダル）試料に一次巻線 $N_{1}$（励磁）と二次巻線 $N_{2}$（検出）を施し、実効断面積 $A_{e}$、実効磁路長 $l_{e}$ とする。

- 磁界：$H(t)=\dfrac{N_{1}i(t)}{l_{e}}$
- 二次巻線の誘導電圧：$v_{2}(t)=N_{2}A_{e}\dfrac{dB(t)}{dt}$
- よって磁束密度：$B(t)=\dfrac{1}{N_{2}A_{e}}\int v_{2}(t)\,dt$

ここで $i(t)$ は一次電流であり、一般にはシャント抵抗で電圧に変換して取得する。

B-Hアナライザの本質は、上の「積分」と「位相整合」を、周波数帯域にわたって高確度に行うための計測系（アンプ、検出器、位相補償、デジタル演算）である。

### 4.2 損失の計算：ループ面積とクロスパワー

損失は体積あたり
$P_{v}=f\oint H\,dB$
で与えられ、波形が正弦波でなくても成立する。数値的には、サンプリング点列 $H_{k}, B_{k}$ に対して線積分（台形則など）で求める。

高周波で問題になるのは、$B$ を作る積分回路や電流検出回路の位相・振幅誤差である。B-Hアナライザでは、チャンネル間の周波数特性差を事前に測り、周波数ごとに位相差を補正することで、微小なコア損失まで測れる設計思想が採られることが多い。

### 4.3 高励磁レベルでの意味：パワエレ用コアに必要な量

インピーダンス法やVNA法が基本的に小信号の $\mu^{\*}$ に強いのに対し、B-Hアナライザは「高励磁レベルでの損失」や「振幅透磁率」を狙う。高周波スイッチング電源・インダクタ・トランス用途では、材料の比較指標が

- $P_{v}(f, B_{m}, T, H_{\mathrm{dc}})$
- $\mu_{a}(f, B_{m})$

のように、周波数だけでなく磁束密度振幅 $B_{m}$ やDCバイアス、温度を伴うことが多く、B-H系の測定が直接的になる。

### 4.4 リング試料・ギャップ・漏れ磁束の扱い

B-H測定の式は「閉磁路・漏れ磁束が小さい」ことを暗黙に使っている。ギャップを持つコアや漏れが大きい系では、$H$ や $B$ の定義に補正が必要になる。ギャップ部とコア部での磁束保存や磁界分布を仮定し、幾何学的に換算する考え方が整理されている。

## 5. 3つの測定器をどう使い分けるか（表で整理）

### 5.1 目的別の向き不向き（概略）

| 観点 | インピーダンスアナライザ | VNA | B-Hアナライザ |
|---|---|---|---|
| 直接の観測量 | $Z(\omega)=V/I$ | $S_{11}, S_{21}$ | $v_{2}(t), i(t)$ から $B(t), H(t)$ |
| 得たい代表量 | $L, R, Q, \mu^{\*}$（小信号） | $\varepsilon_{r}^{\*}, \mu_{r}^{\*}$、反射・透過 | $B$-$H$ ループ、$P_{v}$、$\mu_{a}$（大信号） |
| 周波数帯の得意領域 | 低周波〜RF（装置・治具依存） | RF〜マイクロ波（装置・治具依存） | 低周波〜パワエレ帯（装置・アンプ依存） |
| 磁化振幅 | 小さい（線形） | 小さい（線形） | 大きい（非線形を含む） |
| 試料形状 | 巻線トロイド、治具トロイド、コイル | 同軸管・導波管・CPW等 | リング試料、コア（巻線） |
| 主な強み | L/R/Qが直接、材料比較が速い | 伝送路内で材料定数抽出、より高周波へ | 損失をループ積分で評価、高励磁レベルに直結 |
| 主な難しさ | 巻線・寄生・自己共振の影響が大きい | 校正・参照面・枝選択・治具モデルが本質 | 位相誤差と積分の確度、外部電力段の品質 |

### 5.2 校正・補正の考え方（VNA中心）

| 手法 | 概要 | 向く状況 |
|---|---|---|
| SOLT | 同軸の標準器（Short/Open/Load/Thru）で誤差を補正 | 同軸ケーブル・同軸治具が整う測定 |
| TRL | Thru/Reflect/Line を使い、参照面を伝送線路内に定義 | 治具内測定、オンウエハ、非同軸測定 |
| デエンベディング | 治具や配線のSパラメータを数式的に除去 | 試料以外の寄与を分離したい場合 |

## 6. 測定で見えている「材料の物理」と「測定系の物理」を分ける視点

高周波特性評価では、材料の応答そのもの（磁区・スピン・渦電流）に加えて、測定系が作る電磁場と電流分布が結果を規定する。両者を分けるための代表的視点を挙げる。

- 形状因子の管理：$A_{e}, l_{e}$ の定義、閉磁路の成立
- 分布定数化の判定：$f_{0}\approx(2\pi\sqrt{LC_{p}})^{-1}$ を意識し、自己共振以下で議論する
- 導電性材料のスキン深さ：$\delta=\sqrt{2\rho/(\omega\mu)}$ で渦電流の強さが変わる
- 線形（微小）と非線形（高励磁）の分離：$\mu^{\*}(\omega)$ と $P_{v}(f,B_{m})$ は同一物理の異なる断面である

この分離がどこまで可能かは、目的と試料形状で決まる。例えば、パワエレ用コアの比較では $P_{v}(f,B_{m})$ が主役であり、VNAで得た微小信号 $\mu^{\*}$ は「メカニズム理解には有用だが仕様値そのものではない」ことが多い。一方、吸収体やEMC材では $S_{11}, S_{21}$ そのものが性能指標になりうる。

## 7. 規格の位置づけ（測定条件を言語化する道具）

測定条件（波形、リング試料、励磁レベル、損失算出法）を共通化するためにIEC規格が参照される。リング試料のAC磁気特性測定はIEC 60404-6が広く引用され、コアの高励磁レベルでの損失・透磁率評価にはIEC 62044-3が扱う範囲が近い。

規格は「装置の選定」を規定するのではなく、「何を同一条件とみなすか」を規定する。したがって、インピーダンス法・VNA法・B-H法のどれを採用しても、条件の言語化（試料形状、励磁、温度、校正）を揃えることで比較可能性が上がる。

## まとめ

インピーダンスアナライザは $Z(\omega)$ を通じて小信号の $\mu^{\*}(\omega)$ と等価回路を短距離で結び、VNAは $S$ パラメータから伝送路内の $\varepsilon^{\*}, \mu^{\*}$ と吸収・反射を広帯域で捉え、B-Hアナライザは $B(t), H(t)$ を構成して高励磁レベルの損失と非線形応答を直接評価する枠組みである。目的と試料形状に応じて観測量（Z/S/B-H）を選び、どの変換（積分・校正・等価回路・逆問題）を介して材料パラメータへ落としているかを明示することが、高周波特性評価の再現性と解釈可能性を決めるのである。

## 参考ドキュメント
- https://www.keysight.com/jp/ja/product/16454A/magnetic-material-test-fixture.html
- https://www.iwatsu.co.jp/tme/sy/b-h_faq/
- https://orist.jp/technicalsheet/3010.PDF

## 関連研究

- https://helpfiles.keysight.com/csg/N1500A/9018-01409.pdf
- https://cdn.standards.iteh.ai/samples/19819/684d271aa22f443492060417ebd385bf/IEC-60404-6-2018.pdf
- https://cdn.standards.iteh.ai/samples/108376/28872fbb6b1744fdbf5e2f08e2fdd0c0/IEC-62044-3-2023.pdf
- https://www.iwatsu.co.jp/tme-data/pdf/015_B-H_analyzer_FAQ_s15.pdf
- https://www.iwatsu-europe.com/en/download/bh/SY-82XX_manual_V11.pdf
- https://www2.kek.jp/imss/pf/science/publ/acr/archive/PF_Act_Rep_1994_12RB.pdf
- https://nvlpubs.nist.gov/nistpubs/Legacy/TN/nbstechnicalnote1355r.pdf
- https://dl.cdn-anritsu.com/en-us/test-measurement/files/Manuals/Measurement-Guide/10410-00318AH.pdf
- https://www.keysight.com/us/en/assets/7018-06749/technical-overviews/5091-3645.pdf
- https://product.tdk.com/system/files/dam/doc/content/emc-guidebook/ja/jemc_basic_06.pdf
- https://apmc-mwe.org/mwe2018/pdf/tut17/TH5A-2.pdf
- https://www.nfcorp.co.jp/files/ZGA5920_InstructionManual_Jp-1.pdf
- https://webstore.iec.ch/en/publication/65822
- https://webstore.iec.ch/en/publication/72955

File: src/exp/softmag-rf-phys.md
# 高周波磁気特性測定の基礎学理と技術：Z測定・Sパラメータ測定・B-H測定を支える共通骨格

インピーダンスアナライザ、VNA、B-Hアナライザの測定は、観測量（電圧・電流・反射・透過・誘導電圧）が違うだけで、背後の支配方程式は電磁気学と線形応答理論で共通である。測定値を材料パラメータへ写像するには、回路・伝送線路・校正・信号処理・不確かさ評価が一体として必要である。

## 1. ベースとなる学問体系

## 参考ドキュメント
- HIOKI インピーダンス測定の手引き（PDF）
  https://www.hioki.co.jp/file/cmw/hdCatalog/4779/pdf/?action=browser
- 都産技研 高速デバイスの高周波特性評価手法の確立（VNA校正：SOLT/TRL）（PDF）
  https://www.iri-tokyo.jp/uploaded/attachment/1012.pdf
- IWATSU FAQ | B-Hアナライザ（測定原理・励磁方式）
  https://www.iwatsu.co.jp/tme/sy/b-h_faq/


高周波特性評価の基礎は、

1) 電磁気学（Maxwell方程式と物質方程式）
2) 回路理論（集中定数回路、複素インピーダンス、等価回路）
3) 伝送線路・マイクロ波工学（分布定数、散乱行列、参照面）
4) 計測工学（励振・検出・同期、アナログフロントエンド）
5) 信号処理（I/Q、FFT、積分、ドリフト補正、ノイズ）
6) 計量標準（校正、誤差モデル、不確かさ、トレーサビリティ）
7) 磁性物理（磁区・磁壁、緩和、渦電流、共鳴、非線形）

これらがどの測定器で前面化するかを表にまとめる。

| 領域 | インピーダンスアナライザ | VNA | B-Hアナライザ |
|---|---|---|---|
| 観測量 | $Z=V/I$ | $S_{11},S_{21}$ | $i(t),v_{2}(t)$ |
| 主要モデル | 等価回路、集中定数 | 伝送線路、散乱行列 | 誘導法、ループ積分 |
| 重要技術 | 4端子対、治具補償、自己共振 | SOLT/TRL、参照面、デエンベディング | 位相整合、積分安定、電力段 |
| 物理の焦点 | 小信号 $\mu^{*}(\omega)$ | 広帯域 $\mu^{*},\varepsilon^{*}$、反射/透過 | 大信号 $B$-$H$、損失 $P_{v}$ |

## 2. 電磁気学：測定系の最終的な親方程式

測定原理を最も一般に書くと Maxwell 方程式である。

$$
\nabla\times \mathbf{E}=-\frac{\partial \mathbf{B}}{\partial t},\quad
\nabla\times \mathbf{H}=\mathbf{J}+\frac{\partial \mathbf{D}}{\partial t}
$$

$$
\nabla\cdot \mathbf{B}=0,\quad
\nabla\cdot \mathbf{D}=\rho
$$

物質方程式（線形・等方の基本形）は

$$
\mathbf{B}=\mu \mathbf{H},\quad \mathbf{D}=\varepsilon \mathbf{E},\quad \mathbf{J}=\sigma \mathbf{E}
$$

高周波の損失や位相遅れを扱うため、複素定数を導入する。

$$
\mu^{*}(\omega)=\mu'(\omega)-j\mu''(\omega),\quad
\varepsilon^{*}(\omega)=\varepsilon'(\omega)-j\varepsilon''(\omega)
$$

ここで $\mu''$ は磁気的な吸収（損失）成分、$\varepsilon''$ は誘電損失成分である。導電損失は $\sigma$ と結び付き、等価的に $\varepsilon^{*}$ へ吸収される表現も可能である。

### 準静近似と分布定数化の境界

測定対象と周波数が上がるほど、電磁場は空間分布を持ち、集中定数近似が破綻する。代表的な目安は「対象寸法が波長の十分小さいとき集中定数、そうでなければ分布定数」である。分布定数になった瞬間に、VNAの散乱行列表現が自然になる。

## 3. 回路理論：インピーダンス測定の骨格（集中定数）

### 3.1 複素インピーダンスと等価回路

正弦定常の複素表示で、インピーダンスは

$$
Z(\omega)=\frac{V(\omega)}{I(\omega)}=R(\omega)+jX(\omega)
$$

コア付きコイルの最小モデルは

- 巻線抵抗 $R_{w}$
- コア由来の等価抵抗（磁気損） $R_{\mu}(\omega)$
- インダクタンス $L(\omega)$
- 浮遊容量 $C_{p}$

であり、周波数上昇で $C_{p}$ が支配的になり自己共振が現れる。

$$
f_{0}\approx \frac{1}{2\pi\sqrt{L C_{p}}}
$$

### 3.2 4端子法・4端子対の意味

低インピーダンス測定では、リード抵抗や接触抵抗が $Z$ に混入する。電流経路と電圧検出経路を分ける4端子法は、その混入を抑えるための計測学的工夫である。高周波ではさらにケーブルの寄生成分や結合が効くため、測定端子形態（2端子、4端子、4端子対）と治具モデル化が精度を決める。

### 3.3 $Z(\omega)$ から $\mu^{*}(\omega)$ へ（トロイドの理想化）

トロイダルコアの実効断面積 $A_{e}$、実効磁路長 $l_{e}$、巻数 $N$ に対して、理想化すると

$$
L_{0}=\frac{\mu_{0}N^{2}A_{e}}{l_{e}}
$$

$$
Z(\omega)\approx j\omega L_{0}\mu_{r}^{*}(\omega)
= \omega L_{0}\mu_{r}''(\omega)+j\omega L_{0}\mu_{r}'(\omega)
$$

よって直列等価に落とすと

$$
L_{s}(\omega)\approx L_{0}\mu_{r}'(\omega),\quad
R_{s}(\omega)\approx \omega L_{0}\mu_{r}''(\omega)
$$

となる。実際には漏れ磁束、分布定数、巻線損失の補正が必要である。

## 4. 伝送線路・マイクロ波工学：VNAの骨格（分布定数）

### 4.1 伝送線路方程式と固有量

分布定数線路は単位長さあたりの $R,L,G,C$ を持ち、伝搬定数 $\gamma$ と特性インピーダンス $Z_{0}$ を持つ。

$$
\gamma(\omega)=\sqrt{(R+j\omega L)(G+j\omega C)},\quad
Z_{0}(\omega)=\sqrt{\frac{R+j\omega L}{G+j\omega C}}
$$

損失の小さい近似では

$$
\gamma \approx \alpha + j\beta,\quad \beta \approx \omega\sqrt{LC}
$$

材料を同軸・導波管・CPWに挿入すると、$L,C,G,R$ が材料定数 $\mu^{*},\varepsilon^{*},\sigma$ で変化し、それが反射・透過として観測される。

### 4.2 散乱行列（Sパラメータ）の物理

VNAが直接測るのは進行波の比である。

$$
\mathbf{b}=\mathbf{S}\mathbf{a}
$$

1ポート反射は $S_{11}$、2ポート透過は $S_{21}$ に現れる。負荷インピーダンス $Z_{L}$ と反射係数 $\Gamma$ は

$$
\Gamma=\frac{Z_{L}-Z_{0}}{Z_{L}+Z_{0}}
$$

で結び付く。この式が「回路量」と「波の量」の変換の最短経路である。

### 4.3 校正と参照面：VNA測定と計測学

Sパラメータ測定では、基準面（参照面）をどこに置くかが測定値の意味を決める。校正（SOLT、TRLなど）は、系統誤差をモデルに基づいて除去し、参照面を定義する操作である。

- SOLT：Short/Open/Load/Thru の標準器を用い、既知の反射と透過で誤差係数を同定する
- TRL：Thru/Reflect/Line により、伝送線路上の参照面設定に強い

校正後も治具の残差が残る場合、デエンベディング（治具を数学的に取り除く）を行い、「試料端面」を参照面に近づける。

### 4.4 $S_{11},S_{21}$ から $\mu^{*},\varepsilon^{*}$ を得る（逆問題）

厚さ $d$ の一様媒質に対し、伝搬定数と波インピーダンスは

$$
\gamma(\omega)=j\omega\sqrt{\mu(\omega)\varepsilon(\omega)},\quad
Z(\omega)=\sqrt{\frac{\mu(\omega)}{\varepsilon(\omega)}}
$$

である。透過反射法（NRW系）では、$S_{11},S_{21}$ を用いて界面反射係数 $\Gamma$ と $e^{-\gamma d}$ を復元し、そこから $\mu^{*},\varepsilon^{*}$ を推定する。位相の枝選択、共鳴近傍の不安定性、参照面誤差が精度を強く制約するため、「校正・治具・試料加工」を一体として設計する必要がある。

## 5. 誘導法とエネルギー積分：B-H測定の骨格（時間領域）

### 5.1 BとHの構成（トロイドの基本式）

一次巻線 $N_{1}$ を励磁、二次巻線 $N_{2}$ を検出とし、実効断面積 $A_{e}$、実効磁路長 $l_{e}$ のトロイダル試料では

$$
H(t)=\frac{N_{1}i(t)}{l_{e}}
$$

$$
v_{2}(t)=N_{2}A_{e}\frac{dB(t)}{dt}
\Rightarrow
B(t)=\frac{1}{N_{2}A_{e}}\int v_{2}(t)\,dt
$$

B-Hアナライザの核心は、(i) 励磁電流の精密取得、(ii) 積分の安定化、(iii) チャンネル間位相を含む周波数応答の補正にある。

### 5.2 損失の物理：ループ面積と複素透磁率

1周期あたりのエネルギー損失密度は

$$
W=\oint H\,dB
$$

平均電力密度は

$$
P_{v}=f\oint H\,dB
$$

正弦波・線形応答まで落とすと位相差 $\delta$ で

$$
\mu'=\frac{B_{m}}{\mu_{0}H_{m}}\cos\delta,\quad
\mu''=\frac{B_{m}}{\mu_{0}H_{m}}\sin\delta
$$

$$
P_{v}=\omega\mu_{0}\mu''H_{\mathrm{rms}}^{2}
$$

となり、B-H測定と小信号の $\mu^{*}$ は同じ物理を別の断面から観測していることが分かる。

### 5.3 時間領域固有の技術課題（積分・ドリフト・位相）

積分による $B(t)$ 構成では、DCオフセットが積分でランプ状に増幅されるため、オフセット除去や高域遮断（積分器の帯域設計）、デジタルでのドリフト補正が重要になる。また、高周波では電流検出・電圧検出間の位相差が損失の評価へ直接混入するため、周波数応答を含めた補正が本質となる。

## 6. 信号処理・計測工学：測定値を物理量へ翻訳する

### 6.1 同期検波（I/Q）と位相の確定

高周波では振幅だけでなく位相が物性推定に直結する。I/Q 検出は、信号 $x(t)$ を基準 $\cos\omega t,\sin\omega t$ で直交展開し、複素振幅を得る方法である。

$$
X(\omega)=I(\omega)+jQ(\omega)
$$

これにより $\mu'(\omega),\mu''(\omega)$ の推定や、Sパラメータの複素表示が安定化する。

### 6.2 フーリエ変換とスペクトル解析

時間波形 $x(t)$ の周波数成分は

$$
X(f)=\int_{-\infty}^{\infty}x(t)e^{-j2\pi ft}dt
$$

で与えられる。B-H測定では、励磁波形の高調波を含む場合、$B$ と $H$ の位相関係が周波数ごとに異なり得るため、波形品質（高調波含有）と解析（必要なら高調波別の損失分解）が問題になる。

### 6.3 ノイズと帯域：何が測定限界を決めるか

測定限界は、熱雑音、増幅器雑音、量子化雑音、位相雑音、外来ノイズにより決まる。高周波では方向性結合器やミキサを含むため、SNRだけでなく直交誤差（I/Q不均衡）や直流漏れも誤差源になる。

## 7. 計量標準と不確かさ：測定結果の信頼性

### 7.1 誤差の分類：系統誤差と偶然誤差

- 偶然誤差：ノイズに起因し、平均化で低減しやすい
- 系統誤差：校正不足、参照面ずれ、治具モデル不整合などで生じ、平均化では消えない

VNAでは系統誤差の扱いが特に重要であり、校正方式の選択（SOLT/TRL）と標準器モデルの精度が支配的になる。

### 7.2 不確かさ伝播の基本式

推定量 $y=f(x_{1},x_{2},\dots)$ の分散は、近似的に

$$
u_{y}^{2}=\sum_{i}\left(\frac{\partial f}{\partial x_{i}}\right)^{2}u_{x_{i}}^{2}
$$

で与えられる。ここで $u$ は標準不確かさである。材料定数抽出では $f$ が非線形かつ位相の枝を含むため、単純な線形化が難しい場面がある。その場合、周波数連続性や物理的拘束条件（受動性、因果律）を併用して推定の安定性を高めることが多い。

## 8. 治具・試料・実装：電磁場を望む形に作る技術

測定器が優秀でも、治具が電磁場を乱すと材料定数は正しく抽出できない。治具設計は「場の問題」である。

- インピーダンス測定：トロイド巻線、1ターン治具、電極配置、リードの最短化
- VNA測定：同軸管（air line）、導波管、CPW、試料挿入部の段差・ギャップ抑制
- B-H測定：巻線配置、検出巻線の結合、電流帰路の磁界混入抑制、熱管理

高周波では、導体表面に電流が集中する皮相効果が現れる。

$$
\delta=\sqrt{\frac{2\rho}{\omega\mu}}
$$

この式は、巻線抵抗の周波数増加、金属磁性体内部の渦電流損失、治具導体損失の増加を同一の言語で説明する。

## 9. 解析（逆問題）の設計：測る前にモデルを決める

高周波材料評価は「逆問題」の色が濃い。

- $Z(\omega)\Rightarrow$ 等価回路パラメータ $\Rightarrow \mu^{*}(\omega)$
- $S_{11},S_{21}\Rightarrow$ 伝搬定数・反射係数 $\Rightarrow \mu^{*}(\omega),\varepsilon^{*}(\omega)$
- $i(t),v_{2}(t)\Rightarrow H(t),B(t)\Rightarrow P_{v},\mu_{a}$

逆問題では、モデルの選び方が結果を決める。例えば、強い分布定数化が起きているのに集中定数モデルで $Z$ を解釈すると、$\mu^{*}$ の見かけ値が不自然な分散を示しうる。逆に、試料が十分小さく準静的なのに、過剰に複雑な伝送線路モデルを当てると、パラメータ同定が不安定化する。測定器選定は、物理モデル選定と同時に行うべきである。

## まとめ

高周波磁気特性評価の基盤は、Maxwell方程式を出発点として、集中定数（インピーダンス）と分布定数（Sパラメータ）を適切に切り替え、時間領域の誘導法（B-H）でエネルギー積分へ落とす学理にある。校正と参照面、不確かさ、治具の電磁場設計、信号処理が、測定値を材料パラメータへ翻訳するための中核技術である。

## 関連研究

- NIST Technical Note 1355-R: Transmission/Reflection and Short-Circuit Line Methods ...（PDF）
  https://nvlpubs.nist.gov/nistpubs/Legacy/TN/nbstechnicalnote1355r.pdf

- NIST: Large-Diameter Coaxial Air Line（TRLや同軸標準に関する資料）（PDF）
  https://tsapps.nist.gov/publication/get_pdf.cfm?pub_id=7809

- IEC 60404-6（磁性材料の AC 磁気特性測定：リング試料など）（サンプルPDF）
  https://cdn.standards.iteh.ai/samples/19819/684d271aa22f443492060417ebd385bf/IEC-60404-6-2018.pdf

- Keysight: VNA / calibration 関連テクニカルノート（例）
  https://www.keysight.com/us/en/assets/7018-06749/technical-overviews/5091-3645.pdf

- Anritsu: VNA measurement guide（例）
  https://dl.cdn-anritsu.com/en-us/test-measurement/files/Manuals/Measurement-Guide/10410-00318AH.pdf

File: src/exp/softmag-rf.md
# 軟磁性体の高周波特性評価：複素透磁率・損失・共鳴

軟磁性体の高周波特性評価とは、複素透磁率と損失を周波数・励振条件・温度・バイアス磁界の関数として測定し、支配因子を同定して材料・形状・プロセスの設計に戻す営みである。低周波のB-H測定だけでは見えない共鳴・緩和・渦電流・寄生成分が顕在化するため、測定法と解析モデルを周波数帯に応じて切り替える必要がある。

## 参考ドキュメント
- 日本規格協会 Webdesk：IEC 62044-3 Ed. 2.0:2023 軟質磁性材製コア－測定方法  
  https://webdesk.jsa.or.jp/books/W11M0090/index/?bunsyo_id=IEC+62044-3+Ed.+2.0%3A2023
- Keysight ナレッジ：透磁率の測定結果が不安定なのはなぜですか？（16454A関連）  
  https://docs.keysight.com/kkbopen/16454a-589300184.html
- 武田ほか：VNAを用いた広帯域FMR/複素透磁率評価に関する論文（J-STAGE, PDF）  
  https://www.jstage.jst.go.jp/article/msjmag/33/3/33_0903RF8034/_pdf

## 1. 高周波特性で何を評価するのか

### 1.1 複素透磁率と位相遅れ
線形近似が成立する範囲では、磁束密度Bと磁界Hの関係は周波数依存の複素量で表せる。

- 複素透磁率
  $$
  \mu^{\*}(\omega)=\mu'(\omega)-j\mu''(\omega)
  $$
  $$
  \mathbf{B}(\omega)=\mu_0 \mu^{\*}(\omega)\,\mathbf{H}(\omega)
  $$

- 損失角正接（透磁率の文脈）
  $$
  \tan\delta_{\mu}(\omega)=\frac{\mu''(\omega)}{\mu'(\omega)}
  $$

$\mu'$はエネルギー蓄積（インダクタンス）に、$\mu''$は散逸（損失）に対応し、周波数上昇に伴って両者は一般に変化する。高周波では、測定系（治具・巻線・配線）の寄生成分も同じく周波数依存で効くため、測定値は必ずしも材料固有の応答だけを反映しない点に注意が要る。

### 1.2 損失（コア損失）と評価量
電力機器・高周波磁気デバイスでは、損失密度や温度上昇が主要な制約となる。正弦波励振を仮定すると、B-Hループの面積が1周期当たりのエネルギー損失である。

- 体積当たり損失（B-Hループから）
  $$
  P_v = f \oint H\, dB
  $$
  ここで$P_v$はW/m$^3$、$f$は周波数である。

- 線形応答近似での散逸
  $$
  p(\omega)=\frac{1}{2}\omega \mu_0 \mu''(\omega)\,|H|^2
  $$
  したがって$\mu''$の評価は損失評価と直結する。

### 1.3 共鳴・緩和が支配する領域
軟磁性体の高周波応答は、概略として以下の機構が帯域ごとに現れやすい。

- 低周波：磁壁運動による準静的ヒステリシスが支配的になりやすい
- 中周波：導電体では渦電流・表皮効果・過剰損失が増えやすい
- 高周波：磁壁共鳴、自然共鳴、強磁性共鳴（FMR）、スピン緩和が支配的になり、$\mu'$が低下し$\mu''$がピークを持つことが多い

周波数帯の境界は材料（導電率、異方性、組織、形状）と測定条件で大きく動くため、帯域を固定的に決めつけない態度が重要である。

## 2. 代表的な指標と、何に効くか

### 2.1 透磁率系（小信号）
- 初透磁率：$\mu_i \approx \mu'(\omega\to 0)$（小信号・低周波の傾き）
- 実効透磁率：形状・反磁場・空隙・複合化を含んだ見かけの透磁率
- 周波数特性：$\mu'(\omega)$、$\mu''(\omega)$、$\tan\delta_{\mu}(\omega)$
- 品質係数の考え方（コイルとして）
  $$
  Q(\omega)=\frac{\omega L(\omega)}{R(\omega)}
  $$
  $L$と$R$は測定モデル（直列・並列）に依存するため、表記と条件を揃える必要がある。

### 2.2 損失系（大信号）
- 損失密度のマップ：$P_v(B_{pk}, f, T, H_{dc})$
- 交流磁化曲線：$B(H)$の動的応答、マイナーループ
- 振幅透磁率（amplitude permeability）
  $$
  \mu_a = \frac{B_{pk}}{\mu_0 H_{pk}}
  $$
  高励振のインダクタ・トランスで実効的に効く値である。

### 2.3 高周波の大域制約（トレードオフ）
一般に、低周波で大きい$\mu'$は共鳴周波数を下げやすく、高周波での使用帯域を狭める方向に働く。反対に、共鳴を高周波へ押し上げる材料設計は$\mu'$を犠牲にしやすい。軟磁性の評価は、このトレードオフの定量化である。

## 3. 方式別の評価手法マップ（周波数・試料・出力）

| 手法の系統 | 典型周波数帯 | 試料形状 | 主な出力 | 特徴 |
|---|---:|---|---|---|
| リング試料B-H法（巻線・誘導電圧） | 20 Hz〜100 kHz程度 | リング/トロイダル、圧粉リング | $B(t)$, $H(t)$, $P_v$, 交流磁化曲線 | 交流特性の基本。標準化が進む。波形制御が重要である。 |
| エプスタイン・フレーム等 | 50/60 Hz〜数百Hz程度 | 電磁鋼板ストリップ | $P$, $B-H$ | 板材の標準測定系である。 |
| インピーダンス法（LCR/インピーダンスアナライザ） | kHz〜数百MHz〜GHz（治具次第） | トロイダル、小型コア | $\mu'(\omega)$, $\mu''(\omega)$, $Q$ | 小信号の$\mu^{\*}$測定に強い。寄生成分の補正が要る。 |
| 伝送線路・導波管法（VNA Sパラメータ） | 数十MHz〜数十GHz | 同軸/導波管挿入試料、薄膜（線路上） | $\mu^{\*}(\omega)$, $\epsilon^{\*}(\omega)$, 共鳴パラメータ | マイクロ波域の標準的発想である。解析手順（逆問題）が核である。 |
| 反射法・カロリメトリ法（高励振） | DC〜10 MHz超（方式依存） | 閉磁路コア | $P_v$, $\mu_a$ | 大信号領域の損失評価に適する。発熱や電力計測の不確かさを扱う。 |
| FMR/VNA-FMR（分光） | 数百MHz〜数十GHz | 薄膜、微細構造、場合により単結晶 | 共鳴周波数、線幅、緩和、$\alpha$ | 動的磁化の緩和機構を直接評価できる。 |

以降では、測定量が何であり、そこからどの物理量をどう復元するかを中心に整理する。

## 4. 低周波〜100 kHz：リング試料によるB-H測定と損失算出

### 4.1 基本構成とB, Hの復元
閉磁路のリング試料に励磁巻線（一次）と検出巻線（二次）を設ける。二次コイルの誘導電圧$v_2(t)$から磁束密度を得る。

- 磁束とB
  $$
  v_2(t)=N_2 \frac{d\Phi(t)}{dt},\quad \Phi(t)=\int v_2(t)\frac{dt}{N_2},\quad B(t)=\frac{\Phi(t)}{A}
  $$
  $A$は断面積である。

- H（平均磁路長$l_e$近似）
  $$
  H(t)=\frac{N_1 i(t)}{l_e}
  $$

このとき、動的B-Hループから損失密度が得られる。
  $$
  P_v=f\oint H\,dB
  $$

### 4.2 波形制御と測定条件の明示
高周波ほど、励磁電流波形が材料の非線形性と測定回路により歪みやすい。評価の互換性を確保するには、次の条件の明示が重要である。

- 制御対象が$B$正弦か、電圧正弦か、電流正弦か
- $B_{pk}$（または$\Delta B$）、バイアス磁界$H_{dc}$の有無
- 温度、応力、試料の熱履歴（消磁を含む）
- 試料寸法（$A, l_e$）と巻線条件（$N_1, N_2$）

### 4.3 渦電流・表皮効果の見積もり
導電体では渦電流が損失と見かけの透磁率低下を引き起こす。表皮深さ$\delta$は

$$
\delta(\omega)=\sqrt{\frac{2\rho}{\omega \mu_0 \mu'}}
$$

で与えられる。厚さや粒径が$\delta$より大きくなると、電流分布の不均一が強まり損失が増えやすい。高周波評価では、$t/\delta$（板厚や代表寸法と表皮深さの比）が直感的な無次元指標になる。

## 5. kHz〜GHz：インピーダンス法による複素透磁率

### 5.1 測定量Z(ω)からμ*(ω)を得る考え方
トロイダル試料を理想的なインダクタと見なすと、インダクタンスは

$$
L(\omega)=\mu_0 \mu'(\omega)\frac{N^2 A}{l_e}
$$

となる。実際には損失を含むため、インピーダンスを直列等価で

$$
Z(\omega)=R_s(\omega)+j\omega L_s(\omega)
$$

と表すと、近似的に

$$
\mu'(\omega)=\frac{l_e}{\mu_0 N^2 A}L_s(\omega)
$$

$$
\mu''(\omega)=\frac{l_e}{\mu_0 N^2 A}\frac{R_s(\omega)}{\omega}
$$

が得られる。ここで直列等価（$R_s, L_s$）か並列等価（$R_p, L_p$）かで数値は変わるため、使用モデルを固定して議論する必要がある。

### 5.2 寄生成分と補正の要点
高周波では、試料の磁気応答と同等以上に以下が効く。

- 配線・治具の寄生インダクタンス、寄生容量
- 巻線の分布容量、自己共振
- 接触抵抗、導体損失、近接効果
- 範囲端（低Z、高Z）での測定分解能、ノイズ

このため、治具の空測定、ショート、オープン、ロードを用いた補正や、同一ジオメトリでの参照測定が事実上必須になる。測定値の安定性が悪い場合、材料固有の問題ではなく測定系の有効レンジ外であることも多い。

### 5.3 小信号と大信号の分離
インピーダンス法は基本的に小信号であり、得られる$\mu^{\*}$は微小振幅の応答である。電力用途で効く大信号損失（$P_v(B_{pk},f)$）とは別物であるため、用途が電力変換かRF素子かで、評価の主軸を切り替える必要がある。

## 6. MHz〜GHz：VNA伝送線路・導波管法によるμ*(ω)抽出

### 6.1 Sパラメータから材料定数を復元する
同軸線路や導波管に試料を挿入し、反射係数$S_{11}$と透過係数$S_{21}$を測って$\mu^{\*}$と$\epsilon^{\*}$を逆算する発想がある。代表的な枠組みの一つがNRW（Nicolson–Ross–Weir）系であり、試料厚み$d$と伝搬定数$\gamma$を介して材料定数へ接続する。

概念的には以下の手順である。
- $S_{11}, S_{21}$から試料区間の反射係数$\Gamma$と伝搬因子$e^{-\gamma d}$を推定する
- $\gamma$と特性インピーダンスの関係から$\mu^{\*}, \epsilon^{\*}$へ変換する

ここで、位相の枝選択、試料端面の不完全密着、空隙、治具のデエンベッドが誤差源になりやすい。高周波ほど、誤差要因が解析（逆問題）の不安定性として顕在化するため、測定系の妥当性を周波数帯ごとに検証する必要がある。

### 6.2 薄膜・微細構造：マイクロストリップ/CPW上の測定
薄膜では、マイクロストリップ線路やCPW上に試料を配置し、VNAで$S_{11}$や共鳴吸収を測定して$\mu''$や共鳴線幅を評価する流れが一般的である。FMRを伴う帯域では$\mu''$が顕著に現れ、線幅から緩和パラメータの推定が可能となる。

## 7. 高励振レベルでの損失と透磁率：コアとしての評価

### 7.1 デバイス条件に近い評価量
電力用途では、コアに加わる磁束密度は大きく、さらにDCバイアスが重畳することが多い。よって、次のようなデータ表現が重要となる。

- $P_v$を$B_{pk}$と$f$の関数で提示する（等高線、ファミリカーブ）
- $H_{dc}$ごとの$\mu_a$、あるいは微分透磁率$\mu_{\Delta}=dB/dH$を提示する
- 温度依存（材料損失と抵抗率の温度係数の両方が効く）

### 7.2 損失分離モデル（経験式）とパラメータ同定
損失の周波数依存を整理するため、経験式が用いられることがある。代表例として、総損失をヒステリシス、渦電流、過剰損失に分ける形がある。

$$
P_v(B_{pk},f)=P_h+P_e+P_{ex}
$$

その一例として

$$
P_v \approx k_h f B_{pk}^{\alpha} + k_e f^2 B_{pk}^2 + k_{ex} f^{3/2} B_{pk}^{3/2}
$$

のような表式が現場のフィッティングに用いられる。ここで$k_h, k_e, k_{ex}, \alpha$は材料・組織・厚さ・抵抗率・応力状態などを反映した有効パラメータである。高周波では表皮効果や非一様励磁が進むため、パラメータの物理解釈は測定条件とセットで行う必要がある。

## 8. 共鳴と緩和の解析：μ*(ω)のモデル化

### 8.1 ローレンツ型（共鳴）での表現
共鳴を含む応答はローレンツ型で表現できることがある。

$$
\mu^{\*}(\omega)=\mu_{\infty}+\sum_k \frac{\Delta\mu_k \omega_{0k}^2}{\omega_{0k}^2-\omega^2 + j\omega \Gamma_k}
$$

$\omega_{0k}$は共鳴角周波数、$\Gamma_k$は減衰（線幅）に対応する。測定された$\mu''(\omega)$のピーク位置と幅から、共鳴と緩和のスケールが推定できる。

### 8.2 FMRとKittel式（薄膜の典型）
薄膜の強磁性共鳴は、外部磁界と有効磁化の組で共鳴周波数が決まる。典型的な形として

$$
f=\frac{\gamma}{2\pi}\sqrt{(H+H_k)(H+H_k+M_{\rm eff})}
$$

のようなKittel型関係が現れる。幾何と磁化方向（面内・面外）で式は変わり、評価したいパラメータ（$M_{\rm eff}$、異方性、緩和定数）が何かに応じて測定ジオメトリを設計する必要がある。

## 9. 形状効果・反磁場・異方性の取り扱い

### 9.1 反磁場補正の基本
閉磁路（トロイダル）では反磁場の影響が小さく、材料固有の$\mu^{\*}$に近い量を得やすい。一方、棒状、板状、薄膜などでは反磁場が無視できず、内部磁界は

$$
H_{\rm int}=H_{\rm app}-N_d M
$$

で与えられる。$N_d$（反磁場係数）は形状と測定方向で変わるため、薄膜の面外応答などは測定解釈が難しくなりやすい。

### 9.2 異方性とテンソル透磁率
結晶・磁気異方性や応力誘起異方性がある場合、透磁率はスカラーではなくテンソルとして扱う必要がある。

$$
\mathbf{B}=\mu_0 \boldsymbol{\mu}^{\*}(\omega)\mathbf{H}
$$

このとき、測定系がどの成分を混合しているか（例えば線路の磁界分布が一様でない）が結果を左右する。

## 10. 組織・材料パラメータと高周波特性の接続

### 10.1 導電率と損失
- 高導電率：渦電流損失が増えやすく、$\mu'$低下と$\mu''$増加が早期に出やすい
- 高抵抗化（合金設計、微細化、絶縁粒界、複合化）：高周波側へ有効帯域を拡張しやすい

### 10.2 磁気異方性と共鳴周波数
異方性が大きいと共鳴や緩和のスケールが変わり、$\mu'(\omega)$と$\mu''(\omega)$のスペクトル形状が変わる。高周波用途では、異方性の誘起（磁界熱処理、応力、配向、形状）で共鳴帯域を設計することが多い。

### 10.3 アモルファス・ナノ結晶・圧粉コアの観点
- アモルファス/ナノ結晶：低損失化と高抵抗化の両立が狙いやすい一方、応力や磁歪に敏感である
- 圧粉コア：粒界絶縁で渦電流を抑えやすいが、粒間結合や有効磁路が$\mu$と損失に影響する
- 薄膜：FMR帯域を避けるか、逆に利用するかの設計が分かれやすい

## 11. 測定から解析までの流れ

1. 目的帯域と励振条件を固定する  
   例：$f$帯、$B_{pk}$、$H_{dc}$、温度範囲、許容損失密度。

2. 試料形状と測定法を選ぶ  
   トロイダルならリング法・インピーダンス法、薄膜ならVNA線路法やFMR、板材なら標準試験法を検討する。

3. 校正と参照測定を設計する  
   治具の空測定、短絡、既知標準試料、温度ドリフト評価を組み込み、測定系の帯域限界と不確かさを把握する。

4. 一次量の取得と整形  
   $B(t)$, $H(t)$, $Z(\omega)$, $S_{11},S_{21}$を取得し、必要ならデエンベッドや等価回路化を行う。

5. 物性量への変換  
   $\mu'(\omega), \mu''(\omega), \tan\delta_{\mu}$、$P_v$、$\mu_a$などへ変換し、単位とモデルを明示する。

6. モデル同定と支配因子の切り分け  
   透磁率スペクトル（共鳴/緩和モデル）と損失（分離モデルや表皮効果見積もり）を併用して、律速機構を推定する。

7. 形状・プロセス・組成へのフィードバック  
   抵抗率、厚さ、粒径、異方性、応力、複合化の方向性を整理し、次試料の設計へ戻す。

## 12. まとめ
軟磁性体の高周波特性評価は、複素透磁率と損失を、周波数帯と励振レベルに応じた測定法で取得し、共鳴・緩和・渦電流・形状効果を分離して理解する作業である。リング法・インピーダンス法・VNA法・高励振損失測定は相補的であり、目的帯域とデバイス条件から逆算して評価系を組むことで、材料設計に直結するパラメータ同定が可能となる。

## 関連研究
- IEC 60404-6（リング試料での20 Hz〜100 kHz測定の標準）  
  https://webdesk.jsa.or.jp/books/W11M0090/index/?bunsyo_id=IEC+60404-6+Ed.+3.1%3A2021  
- IEC Webstore：IEC 60404-6 / IEC 62044-3  
  https://webstore.iec.ch/en/publication/27825  
  https://webstore.iec.ch/en/publication/72955  
- Keysight 16454A Operation and Service Manual（透磁率計算の考え方と治具原理）  
  https://helpfiles.keysight.com/csg/N1500A/9018-01409.pdf  
- マイクロ波・ミリ波での材料定数計測（自由空間法・共振器法・線路法の整理, J-STAGE, PDF）  
  https://www.jstage.jst.go.jp/article/sicejl/53/3/53_221/_pdf  
- Nicolson–Ross–Weir（NRW）法の解析（Sパラメータから材料定数抽出, PDF）  
  https://www.jpier.org/ac_api/download.php?id=16071706  
- Kittel：強磁性共鳴吸収の古典的基礎論文（APS）  
  https://link.aps.org/doi/10.1103/PhysRev.73.155  
- 10 MHz〜100 MHz帯の磁性材料評価（RFパワー用途, PDF）  
  https://per.mit.edu/wp-content/uploads/2014/05/Han-Evaluation-of-Magnetic-TPEL.pdf

File: src/exp/sr-amorphous.md
# アモルファスの構造・物性解析

アモルファスは長距離秩序を欠く一方で、局所～中距離秩序と不均一性、さらに時間依存の緩和が物性を支配する系である。放射光は、高輝度・高コヒーレンス・広いエネルギー可変性を活かし、構造・電子状態・ダイナミクスを同一試料・同一環境で多面的に読み解く基盤を与える。

## 参考ドキュメント
- XAFS実験の基礎（KEK PF XAFS）
  https://pfxafs.kek.jp/wp-content/uploads/document/exp.pdf
- 放射光によるデータ駆動型全散乱計測（J-STAGE）
  https://www.jstage.jst.go.jp/article/jvs/40/159/40_33/_article/-char/ja/
- 解説 X線光子相関分光法の現状と展望（日本放射光学会誌PDF）
  https://www.jssrr.jp/journal/pdf/30/p123.pdf

## 1. 位置づけ：アモルファスの「何を」測るか

アモルファス評価は、結晶の回折ピークの同定では終わらない。主に次の軸で情報を取りに行く必要がある。

- 局所構造（最近接～数配位殻）
  原子間距離、配位数、局所歪み、化学短距離秩序（CSRO）
- 中距離秩序（数nm程度）
  多面体連結、リング構造、密度ゆらぎ、ナノ相分離、ボイド
- 電子状態・化学状態
  価数、局所配位の変化に伴う状態密度、結合様式、欠陥準位
- 空間不均一性（nm～mm）
  組成偏析、密度分布、せん断帯、微小空隙、析出核
- ダイナミクス（ps～10^{4} s 以上）
  緩和、エイジング、粘弾性に対応する密度ゆらぎ、結晶化・相分離の進行

放射光評価は、これらを測定手法で分担し、相互に制約条件として統合する考え方が重要である。

## 2. 放射光が効く理由（ラボ光源との差分）

放射光の利点は単なる「強いX線」ではない。アモルファスで効いてくるのは以下である。

- 広いエネルギー可変性
  吸収端に合わせた元素選択（XAFS、XMCD、共鳴散乱、RIXS）や、硬X線によるバルク感度（HAXPES、透過イメージング）が可能である。
- 高フラックス・高速検出
  時間分解（ms～s）で全散乱や分光を回し、緩和・結晶化過程を追跡できる。
- 高コヒーレンス
  スペックルを用いたX線光子相関分光（XPCS）やコヒーレント回折イメージングが成立する。
- 高エネルギー硬X線の利用
  広い波数範囲Qを確保でき、全散乱から高実空間分解能のPDFを得やすい。

## 3. 全散乱とPDF解析：短距離～中距離秩序の標準手段

### 3.1 原理：$S(Q)$から$G(r)$へ

散乱ベクトルの大きさを $Q=4\pi\sin\theta/\lambda$ とする。全散乱では規格化構造因子 $S(Q)$ を得て、フーリエ変換により実空間の相関を得る。

代表的な定義例：
- 還元構造関数
$$
F(Q)=Q\left[S(Q)-1\right]
$$

- PDF（例：$G(r)$表現）
$$
G(r)=\frac{2}{\pi}\int_{0}^{Q_{\max}} F(Q)\sin(Qr)\,dQ
$$

また、動径分布関数 $g(r)$ と平均数密度 $\rho_{0}$ を用いる表現として
$$
G(r)=4\pi r\rho_{0}\left[g(r)-1\right]
$$
が用いられる。

ここで $Q_{\max}$ が有限であることによる終端リップル（termination ripple）が生じるため、$Q_{\max}$ の確保と適切な窓関数（Lorch等）が実務上の精度を大きく左右する。

### 3.2 測定の要点

- 高Qまでの測定が鍵である。硬X線・高エネルギー回折配置により $Q_{\max}$ を伸ばし、r空間分解能 $\Delta r \sim \pi/Q_{\max}$ を改善する。
- 背景・コンプトン散乱・吸収・多重散乱補正が必須である。アモルファスでは弱い構造振動が本体であるため、補正の残差が構造として誤解されやすい。
- 温度・荷重・電場などのその場環境（in situ）と相性が良い。緩和・結晶化の進行で $S(Q)$ が連続的に変化するため、時系列でPDFを追う設計が有効である。

### 3.3 解析の要点：モデルの種類

PDFは「変換した関数」なので、解釈は必ずモデルに依存する。代表的な二系統がある。

- スモールボックス（結晶近似・局所クラスター）
  少数パラメータで、平均結合距離、配位数、熱振動（静的乱れ含む）をフィットする。短距離情報に強い。
- ビッグボックス（大規模原子配置モデル）
  $10^{4}$ 原子規模の配置を構築し、実験PDFを再現するように構造を更新する。RMC（Reverse Monte Carlo）やMDに基づく拘束付き最適化が代表である。
  中距離秩序・不均一性を空間的に表現できるが、解の非一意性に注意が必要である。

解の非一意性を抑える基本戦略は、異種データの同時拘束である。
- PDF + XAFS（局所配位を固定）
- PDF + SAXS（密度ゆらぎのスケールを固定）
- PDF + NMR/散乱（元素選択情報を補う）
- 異なるエネルギーでの異常散乱（元素寄与の分離）

### 3.4 何が分かるか

- 金属ガラス：最近接殻の距離分布、CSRO、多面体連結に由来する中距離相関
- 酸化物ガラス：ネットワーク形成原子（Si, B, P等）の配位変化、修飾原子によるリング構造変調
- 相変化材料：アモルファス→結晶化の核生成・成長を、PDFで局所秩序の立ち上がりとして追跡

## 4. XAFS（XANES/EXAFS）：元素選択の局所構造・価数評価

### 4.1 EXAFSの基本式

吸収端から高エネルギー側の振動成分 $\chi(k)$ は、散乱パスの重ね合わせとして近似される。単純化した典型形は

$$
\chi(k)=\sum_{j}\frac{N_{j}S_{0}^{2}}{kR_{j}^{2}} f_{j}(k)\exp\left(-\frac{2R_{j}}{\lambda(k)}\right)\exp\left(-2\sigma_{j}^{2}k^{2}\right)\sin\left(2kR_{j}+\delta_{j}(k)\right)
$$

- $N_{j}$：配位数
- $R_{j}$：結合距離
- $\sigma_{j}^{2}$：平均二乗相対変位（熱振動と静的乱れを含む）
- $f_{j}(k),\delta_{j}(k)$：散乱振幅と位相
- $\lambda(k)$：非弾性平均自由行程

アモルファスでは $\sigma_{j}^{2}$ が大きく、遠方の殻が減衰しやすい。ゆえに、最初の数殻を高精度に評価する設計が合理的である。

### 4.2 XANESが担う役割

XANESは、局所対称性や空軌道密度、価数、配位環境に鋭敏である。アモルファスでは
- 同一元素でも複数配位の混在
- 欠陥状態や不飽和結合
が起こりやすく、平均構造（PDF）だけでは区別しにくい差がXANESに現れることが多い。

### 4.3 測定モードと注意点

- 透過法：均一で適切な厚みが作れる場合に定量性が高い
- 蛍光法：希薄系や厚い試料に有効だが、自己吸収（self-absorption）補正が課題になり得る
- その場測定：加熱・電場・雰囲気制御により、局所配位変化を直接追える

## 5. 光電子分光（HAXPES/AP-XPS）：化学結合状態と深さ方向情報

### 5.1 基本式

光電子分光は、入射光子エネルギー $h\nu$ と放出光電子の運動エネルギー $E_{k}$ から束縛エネルギー $E_{b}$ を求める。

$$
E_{b}=h\nu - E_{k}-\phi
$$

$\phi$ は仕事関数である。結合状態の違いは化学シフトとして $E_{b}$ に現れる。

### 5.2 HAXPESの意味

硬X線励起により非弾性平均自由行程が伸び、表面だけでなくバルク寄り（数十nm程度）の電子状態へ感度が移る。アモルファス薄膜や多層構造で、表面汚染層の影響を相対的に抑えつつ結合状態を見たい場合に有効である。

### 5.3 AP-XPS（雰囲気下分光）の含意

雰囲気中での表面反応・吸着・酸化還元を追う場合、AP-XPSが有力である。アモルファス表面は反応性が高い場合があり、表面化学とバルク構造（PDF/XAFS）を切り分ける設計が重要である。

## 6. SAXS/WAXS：密度ゆらぎ・ナノ相分離・界面の指標

アモルファスは単相であっても密度ゆらぎや中距離の不均一性を持つことがある。SAXSはそれを直接見る。

代表的近似：
- Guinier近似（小q領域、粒子・ボイドのサイズ指標）
$$
I(q)\approx I(0)\exp\left(-\frac{q^{2}R_{g}^{2}}{3}\right)
$$

- Porod則（鋭い界面を持つときの高q漸近）
$$
I(q)\propto q^{-4}
$$

SAXSはPDFとは異なる情報（密度コントラストと形状）を提供するため、PDFの非一意性を大きく減らす補助制約として機能する。

## 7. XPCS：アモルファスの緩和・エイジングを散乱で測る

コヒーレントX線を用いるとスペックルが生じ、その時間揺らぎからダイナミクスを抽出できる。典型的には強度自己相関関数 $g_{2}(q,t)$ を測定する。

$$
g_{2}(q,t)=\frac{\langle I(q,t_{0})I(q,t_{0}+t)\rangle}{\langle I(q,t_{0})\rangle^{2}}
=1+\beta\left|f(q,t)\right|^{2}
$$

- $\beta$：コヒーレンスや検出器条件に依存するコントラスト
- $f(q,t)$：中間散乱関数（構造緩和を担う）

アモルファス固体では、緩和が単純指数ではなく伸長指数
$$
f(q,t)\sim \exp\left[-\left(\frac{t}{\tau}\right)^{\gamma}\right]
$$
で表されることがあり、エイジングでは $\tau$ が待ち時間とともに変化する。これにより、熱履歴や外場履歴が緩和に与える影響を定量化できる可能性が開ける。

注意点として、照射損傷によりダイナミクスそのものを変えてしまう危険があるため、フラックス依存性の検証、試料走査、クライオ化などの対策が要る。

## 8. イメージング（CT、位相コントラスト、タイコグラフィ、STXM）：不均一性の可視化

アモルファスは原子スケールだけでなく、メソ・マクロの不均一性が機械・電気・磁気応答を支配し得る。放射光イメージングはその側面を担う。

- X線CT・マイクロトモグラフィ
  空隙、亀裂、析出、せん断帯、密度差の3D可視化に向く。硬X線で厚い試料にも適用しやすい。
- 位相コントラスト（屈折・位相差）
  吸収コントラストが弱い場合（軽元素主体、微小密度差）に有効である。
- タイコグラフィ（ptychography）
  位相を含む高感度イメージングで、微小な密度変化や内部構造を定量化しやすい。
- STXM（走査透過X線顕微鏡）
  nmオーダーの空間分解能で、局所XAS（NEXAFS等）をマッピング可能であり、アモルファス中の局所化学状態の空間分布に迫れる。

## 9. その場・時間分解：アモルファスの「生成・緩和・結晶化」を追う

アモルファスは準安定であり、時間とともに構造が変わる。放射光の高速性は、次の観測を可能にする。

- 構造緩和：PDF/XAFSで局所歪みや配位分布の変化を追跡
- 結晶化：PDFで局所秩序の立ち上がり、WAXSで結晶相の成長、SAXSで粗視化構造の変化
- 外場応答：応力・電場・磁場下での構造変化（必要ならXMCD等で磁気応答も同時観測）

設計としては、時間分解能を上げるほど統計精度・補正誤差の影響が支配的になるため、測定目的に応じて
- 高速かつ粗い追跡（相転移点の同定）
- 低速だが高精度（構造パラメータ抽出）
を切り分けるのが現実的である。

## 10. 手法比較表（目的から逆算するための早見）

| 手法 | 主に得る情報 | 代表スケール | 深さ感度 | 強み | 典型的な注意点 |
|---|---|---:|---:|---|---|
| 全散乱PDF | 原子対相関、配位、短距離～中距離秩序 | 0.1〜数nm | バルク（透過） | 結晶・非晶を問わず局所構造を定量化 | 補正（吸収・背景・コンプトン）、$Q_{max}$、終端リップル |
| XAFS（XANES/EXAFS） | 元素選択の配位・距離・価数・局所対称性 | 最近接〜数配位殻 | 透過/蛍光（バルク寄り） | 混在配位・化学状態を元素別に分離 | 自己吸収、標準試料・参照の扱い、モデル依存 |
| HAXPES | 化学結合状態、深さ方向の状態変化 | nm〜 | 数十nm級 | 表面汚染の影響を緩和しつつバルク寄りを観測 | 帯電、損傷、表面状態との分離 |
| SAXS | 密度ゆらぎ、ボイド、ナノ相分離 | 1〜100 nm | バルク（透過） | 不均一性のサイズ・形状に敏感 | コントラスト要件、背景・寄生散乱 |
| XPCS | 緩和、エイジング、動的相関 | $q$で選ぶ（nm〜μm） | バルク寄り | ダイナミクスを散乱で定量化 | 照射損傷、統計、非平衡での解釈 |
| X線CT | 空隙・亀裂・密度差の3D | μm〜mm（条件次第） | バルク | 3D形態の直観的理解 | 吸収・位相条件、分解能と視野のトレードオフ |
| タイコグラフィ/STXM | nmスケール構造・局所電子状態マップ | 数10 nm〜 | 薄膜/薄片（透過が前提） | 不均一性の局所化学状態へ直接アクセス | 試料作製、照射損傷、視野制限 |
| XMCD | 元素選択の磁気モーメント・磁気状態 | 原子スケール | 吸収モード依存 | アモルファス磁性の元素別理解 | 信号強度、規格化、磁場・温度条件 |

## 11. 解析統合の考え方：一つのデータで完結させない

アモルファス解析で有効なのは、対立しがちな二つの要求を同時に満たす設計である。
- 原子配置を具体化したい（ビッグボックス）
- しかし解の非一意性を避けたい

このとき、複数プローブの同時拘束が体系的である。
- PDFで距離分布と中距離相関を制約
- XAFSで元素別の配位・距離・乱れを制約
- SAXSで密度不均一性のスケールを制約
- HAXPESで表面/バルクの化学状態差を切り分け
- XPCSで緩和過程を時定数として与え、構造モデルの動的妥当性を評価

計算側では、RMCやMDモデルに対して
- 実験$S(Q)$や$G(r)$のフィット誤差
- XAFSの散乱パス整合
- 物理拘束（配位数範囲、結合角、密度、弾性定数との整合）
を同時に課すことで、構造モデルの再現性が上がる。

## 12. よくある落とし穴と対策

- PDFの見かけピークを過解釈する
  対策：$Q_{max}$依存性、窓関数依存性、バックグラウンド依存性を必ず確認する。
- XAFSで配位数と$S_{0}^{2}$が絡む
  対策：参照試料、理論計算、複数kレンジ・Rレンジでの安定性評価を行う。
- XPCSで照射により動力学が変わる
  対策：フラックスを振る、試料を走査する、温度・環境条件を変えて再現性を取る。
- 光電子分光で表面状態が支配する
  対策：in situ破断、加熱脱ガス、保護層設計、HAXPESで深さ感度を調整する。

## 13. 国内施設を使った測定計画の立て方（入口）

- まず「何を知りたいか」を上の表で情報種類に分解する。
- 次に、それに対応するプローブを2〜3個選び、同時拘束の形を作る。
- 最後に、必要なエネルギー範囲（軟X線/硬X線）、必要なQ範囲、必要な時間分解能、試料環境（温度・雰囲気・外場）を整理してビームライン候補を絞る。

施設ページでは、ビームラインのエネルギー範囲、検出器、標準試料環境、利用可能なその場セルの情報が鍵である。

## まとめ

放射光は、全散乱PDFで短距離～中距離秩序を、XAFSと光電子分光で元素選択の局所構造・電子状態を、SAXSとイメージングで不均一性を、XPCSで緩和ダイナミクスを、それぞれ高い整合性で与える。アモルファス評価の要点は、単一手法で完結させるのではなく、異種データの同時拘束により構造モデルの非一意性を抑えつつ、時間軸を含めた理解へ拡張することである。

## 関連研究
- Time-resolved pair distribution function analysis of disordered materials on beamlines BL04B2 and BL08W at SPring-8 (Journal of Synchrotron Radiation, 2018)
  https://journals.iucr.org/s/issues/2018/06/00/il5011/il5011.pdf
- SPring-8 BL04B2 High Energy X-ray Diffraction（年報）
  https://www.spring8.or.jp/pdf/en/ann_rep/22/5.BL04B2.pdf
- SPring-8 BL47XU 硬X線光電子分光装置（HAXPES装置概要）
  https://www.spring8.or.jp/wkg/BL47XU/instrument/lang/INS-0000001384
- SPring-8 BL20XU（イメージング・マイクロトモグラフィ等）
  https://www.spring8.or.jp/wkg/BL20XU/instrument/lang-en/INS-0000000286
- SPring-8 コヒーレントX線を用いた二つの計測手法の融合（XPCS/CXDI関連の紹介記事）
  https://new.spring8.or.jp/index.php/component/content/article/962
- NanoTerasuにおけるビームライン増設計画（XAFS/SAXS/WAXD/HAXPES/CT等の計画情報、PDF）
  https://www.mext.go.jp/content/20240304-mxt_kibanken01-000034308_4.pdf
- 硬X線光電子分光法とは（原理概説）
  https://www.ulvac-phi.com/ja/news/2015/haxpes/
- STXM is an experimental technique...（BL23SUに関する記述例）
  https://jopss.jaea.go.jp/search/servlet/search?5080374=&language=1

File: src/exp/sr-mcd-mld.md
# 磁気円二色性（MCD）と磁気直線二色性（MLD）

磁気円二色性（MCD）と磁気直線二色性（MLD）は、偏光した光に対する吸収（または反射・透過）の差として現れる磁気起源の二色性である。X線領域のXMCD/XMLDは元素選択性を持ち、スピン・軌道磁気モーメント、反強磁性スピン軸、磁気異方性の情報へ直接接続できる。

## 参考ドキュメント（特に参考にしたもの：日本語を含む3件）
1. B. T. Thole, P. Carra, F. Sette, G. van der Laan, X-ray circular dichroism as a probe of orbital magnetization, Phys. Rev. Lett. 68, 1943 (1992). DOI: 10.1103/PhysRevLett.68.1943
2. P. Carra, B. T. Thole, M. Altarelli, X. Wang, X-ray circular dichroism and local magnetic fields, Phys. Rev. Lett. 70, 694 (1993). DOI: 10.1103/PhysRevLett.70.694
3. KEK Photon Factory 磁気円二色性（XMCD）測定（日本語） https://pfwww.kek.jp/users_info/station_spec/discipline/xmcd.html


## 1. 定義

### 1.1 一般定義
光子エネルギーを $E=\hbar\omega$、吸収係数を $\mu(E)$ とする。

円偏光（右回り/左回り）に対する吸収を $\mu^{+}(E), \mu^{-}(E)$ と書くと、
$$
\mathrm{MCD}(E)=\mu^{+}(E)-\mu^{-}(E),
\qquad
\overline{\mu}(E)=\frac{\mu^{+}(E)+\mu^{-}(E)}{2}
$$
である。X線吸収で測る場合はXMCDと呼ぶ。

直線偏光で、電場ベクトル $\mathbf{E}$ が基準軸（結晶軸や磁気軸など）に平行/垂直の吸収を $\mu_{\parallel}(E), \mu_{\perp}(E)$ と書くと、
$$
\mathrm{MLD}(E)=\mu_{\parallel}(E)-\mu_{\perp}(E),
\qquad
\overline{\mu}(E)=\frac{\mu_{\parallel}(E)+\mu_{\perp}(E)}{2}
$$
である。X線吸収で測る場合はXMLDと呼ぶ。

### 1.2 磁化反転に対する偶奇
磁化 $\mathbf{M}$ を反転したときの振る舞いは実験設計の核である。

- XMCD：主に $\mathbf{M}\rightarrow-\mathbf{M}$ で符号が反転する成分（奇）として現れる。
- XMLD：主に $\mathbf{M}\rightarrow-\mathbf{M}$ で不変な成分（偶）として現れる。

この性質により、XMLDは全磁化がゼロの反強磁性体でも信号が得られうる。



## 2. 吸収の基礎式と偏光依存

双極子近似（電気双極子遷移）では、相互作用は $-\mathbf{E}\cdot\mathbf{r}$ で与えられ、フェルミの黄金律により
$$
\mu(E)\propto \sum_{f}\left|\langle f|\mathbf{E}\cdot\mathbf{r}|i\rangle\right|^2\,\delta(E_f-E_i-\hbar\omega)
$$
となる。二色性は、(i) 偏光により遷移の選択則が変わること、(ii) 物質側のスピン軌道相互作用・交換分裂・結晶場・局所対称性が終状態の占有と行列要素に異方性を与えること、の組合せで現れる。



## 3. XMCDの物理起源

### 3.1 角運動量選択則とコア準位のスピン軌道分裂
遷移金属の $L_{2,3}$ 端では $2p\rightarrow 3d$ 遷移が支配的であり、コア準位はスピン軌道相互作用により $2p_{3/2}$（$L_3$）と $2p_{1/2}$（$L_2$）へ分裂する。円偏光は光子の角運動量（ヘリシティ）を持ち、$\Delta m=\pm 1$ の選択則を通じて終状態の磁気量子数分布（軌道分極）と結びつく。交換分裂とSOCがあると、左回り/右回りで遷移強度が異なり、XMCDが生じる。

### 3.2 幾何（投影）依存
多くの配置ではXMCDは光の進行方向 $\mathbf{k}$ に射影された磁化成分に強く依存する。入射角を変える測定は、面内/面直の磁化成分の分離に有効である。

### 3.3 K端XMCD
K端は主に $1s\rightarrow 4p$ 遷移であり、L端のように $3d$ を直接読むわけではない。K端XMCDは4p状態のスピン・軌道分極や混成を介して現れるため、定量磁気モーメント抽出の手法と不確かさの性格がL端と異なる。高圧セルなど軟X線が困難な条件で硬X線XMCDが選ばれる場合がある。



## 4. XMLDの物理起源

### 4.1 交換分裂と終状態多重項・結晶場
XMLDは直線偏光の向きにより、異方的な終状態密度・結晶場分裂・多重項構造への重み付けが変わることで現れる。遷移金属L端では、交換分裂と局所対称性が作る $3d$ の異方性が信号の根にある。

### 4.2 反強磁性体での感度
反強磁性体は全磁化がゼロでも、局所スピンの秩序（ネールベクトル $\mathbf{L}$）が存在する。XMLDは主として $\mathbf{E}$ と $\mathbf{L}$ の相対角に依存し、ネールベクトル方向の決定に利用できる。ヘマタイトFe$_2$O$_3$における強い線二色性と、モーリン転移でのスピン軸回転に伴う変化はこの性質を端的に示す。

### 4.3 角度依存と解析の要点
XMLDは単純な $\mathbf{E}\parallel\mathbf{M}$ と $\mathbf{E}\perp\mathbf{M}$ の差だけで決まらず、結晶軸との関係、局所対称性、終状態の多重項によってスペクトル形状も符号も変わりうる。角度依存XMLDの系統的解析は、磁気異方性との関連も含めて議論されている。



## 5. XMCD総和則（sum rules）

XMCDから軌道磁気モーメント $m_L$ と（実効的な）スピン磁気モーメント $m_S$ を得る枠組みとして、TholeらおよびCarraらの総和則が用いられる。ここでは遷移金属 $L_{2,3}$ 端（$2p\rightarrow 3d$）を念頭に置く。

### 5.1 積分量の定義
背景・段差補正後のスペクトルを用い、以下を定義する。

- 全吸収（和）の積分
$$
r=\int_{L_2+L_3}\left(\mu^{+}(E)+\mu^{-}(E)\right)\,dE
$$

- 二色性（差）の $L_3$ 端積分
$$
p=\int_{L_3}\left(\mu^{+}(E)-\mu^{-}(E)\right)\,dE
$$

- 二色性（差）の $L_{2,3}$ 合計積分
$$
q=\int_{L_2+L_3}\left(\mu^{+}(E)-\mu^{-}(E)\right)\,dE
$$

$d$殻のホール数を $n_h$ とする。

### 5.2 軌道モーメント
（上の $p,q,r$ の定義に整合する形で）
$$
m_L=-\frac{4}{3}\frac{q}{r}\,n_h\,\mu_B
$$
で与えられる。符号は、円偏光の定義（+$/$−）と磁化方向の取り方に依存するため、実験の規約と合わせて記述する。

### 5.3 スピンモーメントと磁気双極子項
スピンに関する総和則は磁気双極子項 $m_T$（スピン密度の非等方性に対応）を含む。
$$
m_S+7m_T=-\frac{6p-4q}{r}\,n_h\,\mu_B
$$
薄膜・界面・低対称場では $m_T$ が無視できないことがあり、入射角依存測定などで寄与の評価が議論される。

### 5.4 $n_h$ の取り扱い
総和則は $n_h$ を必要とする。$n_h$ は第一原理計算、既知の価数・電子配置、あるいは系統比較の中で与えられる。$n_h$ の不確かさはモーメントの絶対値へ線形に効くため、論文記載では根拠の明示が不可欠である。



## 6. 測定配置

### 6.1 XMCDでの差分取得
XMCDは奇成分であるため、差分は次の操作のいずれかで得る。

- 円偏光ヘリシティ反転（左回り/右回りの切替）
- 外部磁場で磁化反転（$+\mathbf{M}$ と $-\mathbf{M}$）
- 両方を組み合わせた反転

ヘリシティ反転を高速化するとドリフトや非磁性寄与の影響が抑えられる。SPring-8 BL25SUではキッカーによる周期的ヘリシティ切替（0.1、1、10 Hz）が公開情報として示されている。

### 6.2 XMLDでの差分取得
XMLDは偶成分が主であり、磁化反転のみでは消えない信号として残る。定義どおりの差分を得るには、少なくとも次のいずれかが必要である。

- 直線偏光の偏光方向を切替（水平/垂直、または任意角）
- 試料方位を回転して $\mathbf{E}$ と基準軸（結晶軸、スピン軸、ネールベクトル）の相対角を変える
- ネールベクトルや容易軸方向を磁場・歪み・交換バイアスなどで制御して比較する

NanoTerasu BL13Uでは、180–3000 eV領域でXAS/XMCD/XMLDを掲げ、偏光制御・顕微計測の整備が公開情報として示されている。



## 7. 検出モードと系統誤差

### 7.1 TEY
TEY（全電子収量）は表面近傍に高感度であり、試料電流を計測してXASを得る。情報深さは条件依存だが、軟X線では数nmから数十nm程度で議論されることが多い。

### 7.2 TFY
TFY（全蛍光収量）はよりバルク寄りの情報を与える一方、自己吸収・飽和によりスペクトル形状が歪むことがある。総和則で定量する場合は、歪みの方向（ピークの抑制、相対強度の変化）を理解した上で検出法を選ぶ必要がある。

### 7.3 PFYとIPFY
部分蛍光収量（PFY）は発光線を選別して測る。さらに逆部分蛍光収量（IPFY; inverse partial fluorescence yield）は自己吸収・飽和の影響を受けにくいバルク感度指標として提案され、TFYやTEYの歪み問題に対する解として議論されている。


## 8. スペクトル処理

### 8.1 エネルギー軸整列
$\mu^{+}(E)$ と $\mu^{-}(E)$（または $\mu_{\parallel}(E)$ と $\mu_{\perp}(E)$）のエネルギーずれは、差分スペクトルに擬似信号を作る。吸収端や微細構造に基づく整列、同時計測リファレンスによる較正が有効である。

### 8.2 正規化
前縁（pre-edge）と後縁（post-edge）を用いて基線と段差を整え、積分に用いるスペクトルを定義する。総和則では $r$ の定義が結果を支配するため、正規化の方法を明記することが重要である。

### 8.3 差分の対称化
XMCDでは、ヘリシティ反転と磁化反転の両方を併用できる場合、
- 奇成分（XMCD）を強調し、偶成分（幾何学的非対称やXLD混入）を抑える
という目的で対称化・反対称化処理が行われる。

### 8.4 XMLDとXLDの分離
XMLDには磁気起源だけでなく、配向・結晶場に由来する線二色性（XLD）が重畳しうる。温度依存（相転移）、磁場履歴、方位角依存を組み合わせ、どの成分が磁気起源かを整理する。



## 9. 定量評価の考え方

### 9.1 XMCDのモーメント抽出
総和則で $m_L$ と $m_S+7m_T$ が得られる。$m_T$ を無視するか推定するかは試料の対称性と目的に依存する。独立測定（VSM、SQUID、AHEなど）との整合性で妥当性を点検することが多い。

### 9.2 XMLDから得る量
XMLDは一般にモーメントの符号や大きさを単独で定量する道具ではなく、スピン軸（ネールベクトル）方向、磁気異方性の変化、局所対称性と交換分裂の影響の読み取りに強みがある。XMLDを磁気異方性の指標として用いる提案と実証は文献として確立している。



## 10. 比較表

| 項目 | XMCD | XMLD |
|---|---|---|
| 偏光 | 円偏光（左回り/右回り） | 直線偏光（方向を切替） |
| 磁化反転での振る舞い | 主に奇 | 主に偶 |
| 主な感度 | $\mathbf{k}$ 方向の磁化射影、軌道・スピン情報 | スピン軸・ネールベクトル方向、磁気異方性、結晶場・多重項 |
| 反強磁性体 | 条件により弱い/消えることがある | 信号が得られうる |
| 定量枠組み | L端で総和則が中心 | 角度依存・モデル計算・異方性との対応付けが中心 |
| 検出法の影響 | TEY/TFYで系統差が出る | XLD混入、方位・偏光制御が支配的 |


## 11. 施設・国内情報

- KEK Photon Factory：XMCD測定の解説ページが公開されている。
- SPring-8 BL25SU：ヘリシティ切替モードやナノビームXMCD装置の情報が公開されている。
- NanoTerasu BL13U：XAS/XMCD/XMLD、180–3000 eV、偏光制御・顕微能力などの情報が公開されている。
- KEK IMSSのニュース等：XMCDとXMLDの使い分けが日本語で説明された記事が公開されている。

## 12. まとめと展望
XMCDは円偏光とコア準位SOC・選択則が結びついて生じる二色性であり、特に遷移金属L端では総和則を通じて軌道・スピン磁気モーメントへ接続できる手法である。XMLDは直線偏光に対する吸収異方性として現れ、反強磁性体のネールベクトル方向や磁気異方性、局所対称性と交換分裂の影響を読み取る手段として重要である。

今後は、(i) 偏光スイッチングの高速化と顕微化により磁区・界面・欠陥近傍の局所磁性を二色性で直接追う研究、(ii) TFY歪み問題に対するIPFY等の指標の普及による定量性の改善、(iii) 多極子基底によるXMCD/XMLDの統一的再定式化に基づく解析の一貫性向上、が進み、磁性の理解だけでなく材料設計の指標としての二色性利用が拡大していくと考えられる。




## その他参考文献
- J. Stöhr, X-ray magnetic circular dichroism spectroscopy of transition metal thin films, J. Electron Spectrosc. Relat. Phenom. 75, 253 (1995). DOI: 10.1016/0368-2048(95)02537-5
- G. van der Laan, Magnetic Linear X-Ray Dichroism as a Probe of the Magnetocrystalline Anisotropy, Phys. Rev. Lett. 82, 640 (1999). DOI: 10.1103/PhysRevLett.82.640
- E. Arenholz, G. van der Laan, R. V. Chopdekar, Angle-Dependent X-Ray Magnetic Linear Dichroism, Phys. Rev. Lett. 98, 197201 (2007). DOI: 10.1103/PhysRevLett.98.197201
- P. Kuiper et al., X-ray magnetic dichroism of antiferromagnet Fe2O3: The orientation of magnetic moments observed by Fe 2p X-ray absorption spectroscopy, Phys. Rev. Lett. 70, 1549 (1993). DOI: 10.1103/PhysRevLett.70.1549
- A. J. Achkar et al., Bulk sensitive x-ray absorption spectroscopy free of self-absorption effects, Phys. Rev. B 83, 081106(R) (2011). DOI: 10.1103/PhysRevB.83.081106
- SPring-8 BL25SU（日本語ページ） https://new.spring8.or.jp/index.php/component/content/article/13-2021-02-09-03-35-14/138-bl25su
- SPring-8 BL25SU OUTLINE（英語ページ） https://www.spring8.or.jp/wkg/BL25SU/instrument/lang-en/INS-0000000337
- QST NanoTerasu BL13U（公式ページ） https://www.qst.go.jp/site/nt-center/bl13u.html
- KEK IMSS ニュース（XMCDとXMLDの使い分けに言及） https://www2.kek.jp/imss/news/2020/topics/0616MnGa/
