Repository: rd070672/tyamazaki-wiki

File: src/exp/sr-optics.md
# 放射光ビームラインの光学設計

放射光の光学設計は、光源の位相空間（サイズと発散）を出発点に、単色化・集光・高調波抑制・波面品質を同時に満たすように光学素子を組み上げる作業である。硬X線と軟X線では単色化機構が大きく異なるため、同じ「ビームライン」でも設計思想が変わるのである。

## 参考ドキュメント
1. SPring-8 サマースクール 基礎講座：ビームライン（結晶分光器・ミラーの基礎、固定出射など）（日本語PDF）
   https://www.spring8.or.jp/ext/ja/sp8summer_school/sp8ss2005/text/B3.pdf
2. Yabashi et al., Optics for coherent X-ray applications（コヒーレントX線でのミラー光学と波面保存の概説）
   https://journals.iucr.org/paper?vv5080=
3. Rebuffi et al., ShadowOui: a visual environment for X-ray optics and beamline simulations（レイトレース設計環境の代表例）
   https://pmc.ncbi.nlm.nih.gov/articles/PMC5298219/

## 1. 光学設計が決める量

放射光ビームラインの光学設計では、次の量が出口（試料位置）で最終的に規定される。

- 光子エネルギー範囲：$E_{\min}\sim E_{\max}$
- エネルギー分解能：$\Delta E$ または分解能 $R=E/\Delta E$
- ビームサイズ（焦点サイズ）：$\sigma_{x},\sigma_{y}$
- 発散角：$\sigma_{x'},\sigma_{y'}$
- フラックス（単色光子数）：$\Phi$ [photons/s]（しばしば帯域幅規格込み）
- 偏光状態：直線・円偏光、偏光度
- 波面品質：コヒーレンスと位相誤差（コヒーレント回折・位相回復で本質）
- ビーム位置・角度の安定性：時間的揺らぎ（測定の再現性に直結）

これらは独立ではない。例えば、狭いスリットで見かけの焦点を小さくするとフラックスは落ち、単色化を強くすると縦コヒーレンスは伸びるが熱負荷と安定性の要求が増す、といった相互牽制がある。

### 1.1 位相空間

光学設計の根は「受け入れる位相空間をどう配分するか」である。横方向1次元で、光源サイズ $\sigma_{x}$、発散 $\sigma_{x'}$ のとき、幾何学的エミッタンスを
$
\epsilon_{x}\approx \sigma_{x}\sigma_{x'}
$
とみなすと、ビームラインはこの位相空間を

- そのまま輸送する（発散とサイズの積を保存する方向）
- スリットで切り取る（位相空間を捨てる）
- 集光で空間に寄せる（サイズを縮める代わりに発散を増やす）

のいずれか（または組合せ）として理解できる。

コヒーレンスを意識する場合、縦コヒーレンス長はおよそ
$
l_{c}\approx \frac{\lambda^{2}}{\Delta\lambda}
$
であり、単色化が強いほど $l_{c}$ は伸びる。一方、横コヒーレンスはエミッタンスと受け角（アパーチャ）に強く依存し、波面保存光学の要求へ直結する。

## 2. 入口側の設計

### 2.1 光源の種類と設計自由度

- 偏向電磁石：広帯域で汎用、光学設計は取り回し重視になりやすい
- アンジュレータ：準単色の高輝度、高熱負荷、単色化・波面保存の設計が中核になる
- ウィグラー：高フラックスで硬X線まで到達しやすいが、発散と熱負荷が設計を支配しやすい

同じ目的でも、光源を変えると受け角（ミラー長さ・結晶サイズ・スリット）と熱負荷（冷却方式）が設計の中心に移る。

### 2.2 受け角と仮想光源

多くのビームラインでは、上流スリットや四象限スリットを「仮想光源」として扱い、下流の集光光学（KBなど）にとって扱いやすい幾何へ変換する。これは、光源そのもの（蓄積リングの放射点）の形状・揺らぎが直接焦点に写り込むことを弱める操作である。

## 3. 単色化（硬X線）：結晶分光器の設計

硬X線では結晶のブラッグ回折を用いることが多い。ブラッグ条件は
$
2d\sin\theta_{B}=n\lambda
$
であり、$E=hc/\lambda$ よりエネルギー掃引が可能である。

### 3.1 二結晶分光器（DCM）の幾何と固定出射

最も一般的な構成が二結晶分光器（Double Crystal Monochromator, DCM）である。第1結晶で分散したビームを第2結晶で回折し、入射と出射の方向・高さを一定にする（固定出射）配置がよく用いられる。固定出射は、下流光学と試料位置を“エネルギー掃引で動かさない”ための幾何学であり、実験の取り回しを大きく改善する。

エネルギー分解能の直観は、角度広がり $\Delta\theta$ を用いて
$
\frac{\Delta E}{E}\approx \cot\theta_{B}\,\Delta\theta
$
と表せる。ここで $\Delta\theta$ には

- 光源発散やスリットで決まる入射角分布
- 結晶反射の固有幅（ダーウィン幅）
- 熱歪みによる局所角度のばらつき

が重畳する。

### 3.2 チャンネルカット、Si(111)と高次反射

単色化ではSi(111)が代表的である。さらに高分解能が必要なら Si(311) など高次面を使うことがあるが、反射幅が狭くなる代わりにフラックスが落ち、角度安定性や熱歪みの影響が相対的に増える。したがって単色化の強さは、必要な $\Delta E$ と許容フラックスの兼ね合いで選ばれる。

### 3.3 熱負荷と冷却：単色化の入口問題

アンジュレータの白色光は、分光器第1結晶に大きな熱負荷を与える。熱負荷は局所膨張による結晶面のわずかな回転・湾曲を生み、結果として

- エネルギーの時間揺らぎ
- ビーム位置の変動
- 波面の劣化

として現れる。そこで水冷や低温（液体窒素）冷却、熱伝導設計、入射受け角制御が重要となる。単色化が上流に置かれるほど、以後の全光学系がその影響を引き継ぐ。

## 4. 単色化（軟X線）：回折格子分光器の設計

軟X線では、結晶ではなく回折格子を用いる方式が主流である。回折格子の基本式は
$
m\lambda=d(\sin\alpha+\sin\beta)
$
であり、$m$ は回折次数、$d$ は溝間隔、$\alpha,\beta$ は入射・回折角である。

理想化した分解能の上限は、照射された溝本数 $N$ を用いて
$
R=\frac{\lambda}{\Delta\lambda}\approx mN
$
と表せる。ただし実際は、光源サイズ、スリット幅、収差、面粗さが支配的になることが多い。

### 4.1 PGMとSX-700系

平面回折格子分光器（Plane Grating Monochromator, PGM）では、平面ミラー＋平面格子＋集光ミラーの組合せが代表的である。SX-700系は、焦点条件と分散条件を独立に調整しやすい点が特徴であり、アンジュレータ光の高輝度を活かしつつ高分解能を得る設計として発展してきた。

軟X線では、反射率を確保するために入射角が浅くなり、光学素子の面形状誤差が波面に強く効く。そのため、格子の溝形状・ブレーズ角、ミラーの面精度、機構の角度再現性が、到達し得る分解能とスループットを決める。

## 5. ミラー光学：全反射・高調波抑制・波面保存

X線領域では屈折率が
$
n=1-\delta+i\beta
$
と表され、$\delta>0$ のため小さな入射角（グレージング入射）で全反射が起こる。臨界角はおよそ
$
\theta_{c}\sim \sqrt{2\delta}
$
であり、エネルギーが高いほど $\delta$ は小さくなり、$\theta_{c}$ は小さくなる。結果として硬X線ほどミラーはより浅い角度で用いられ、ミラー長・機械安定性・面精度要求が増す。

ミラーは次の役割を同時に担うことが多い。

- コリメーション（発散を抑え、分光器の角度幅を改善）
- 集光（KB、楕円筒、トロイダル等）
- 高調波抑制（臨界角のエネルギー依存を利用して高エネルギー成分を落とす）
- 波面保存（コヒーレント手法での位相誤差を抑える）

### 5.1 ミラー高さ誤差が位相に与える影響

グレージング入射ミラーで、面形状の高さ誤差を $h(x)$、入射角を $\theta$ とすると、反射による光路長差は概略 $2h\sin\theta$ であり、位相誤差は
$
\phi(x)\approx \frac{4\pi}{\lambda}h(x)\sin\theta
$
で与えられる。したがって短波長（硬X線）ほど、また入射角が大きいほど（ただし全反射の範囲内で）、同じ形状誤差が波面に与える影響は増大するのである。

## 6. 集光光学：KB、楕円ミラー、CRL、ゾーンプレート

集光では、幾何光学的な像形成と回折限界を同時に考える必要がある。焦点サイズを単純化して
$
\sigma_{\mathrm{focus}}^{2}\approx (M\sigma_{\mathrm{source}})^{2}+\sigma_{\mathrm{diff}}^{2}+\sigma_{\mathrm{aberr}}^{2}
$
と分解すると理解しやすい。ここで $M=q/p$ は倍率（$p$ は光源から光学素子まで、$q$ は光学素子から試料まで）である。

回折限界の見積もりは、開口数 $NA$ を用いて
$
w_{\mathrm{diff}}\sim \frac{0.61\lambda}{NA}
$
である。コヒーレントイメージングやナノ集光では、$\sigma_{\mathrm{diff}}$ と波面誤差の両方が実質性能を決める。

### 6.1 集光素子の比較

| 集光素子 | 原理 | 色収差 | 長所 | 主な制約 |
|---|---|---|---|---|
| KBミラー（2枚直交） | 全反射鏡で2次元集光 | ほぼなし | 広帯域、波面保存に適する | 面精度・機械安定性・長尺化 |
| 楕円・トロイダルミラー | 反射による像形成 | ほぼなし | 1素子で集光可能な場合がある | 収差と製作難度、入射角制約 |
| CRL（複合屈折レンズ） | 微小屈折の積算 | あり | 硬X線で実装しやすい | 吸収損失、材料選択 |
| ゾーンプレート | 回折による集光 | 強い | 高分解能 | 効率と帯域、オーダー分離が必要 |
| 多層膜KB/ミラー | 多層反射で反射率増強 | あり（多層は帯域選択性） | 高エネルギーや特殊帯域で有利 | 多層歪み・熱負荷・位相誤差 |

## 7. スリットとアパーチャ：分解能・コヒーレンス・フラックス

スリットは「ビームを細くする道具」ではなく、位相空間を選別して

- 分光器の分解能（入射角分布）を決める
- 仮想光源サイズを作り、集光の像を定義する
- 横コヒーレンス分率を調整する

という役割を持つ。例えば軟X線分光では入口スリット幅が分解能とスループットを直接決め、硬X線でも仮想光源化によりナノ集光の再現性が決まる。

## 8. 高調波と迷光：スペクトル純度

アンジュレータは高調波を含むため、単色化後でも高次成分が残る場合がある。高調波は吸収端近傍の微小差分（XANESの微細構造、二色性、微弱散乱）を見えにくくするため、次の要素が組み合わされることが多い。

- ミラーのカットオフ（臨界角で高エネルギーを落とす）
- フィルタ（薄膜で選択的吸収）
- 多層膜や追加分光素子（目的帯域を強調）
- 光学レイアウト（不要反射を減らし迷光を抑える）

“スペクトル純度”は、分光器単体の能力ではなく、ミラー・スリット・フィルタを含むシステム設計として達成されるのである。

## 9. 波面保存とメトロロジー

低エミッタンス光源（回折限界蓄積リングへ向かう流れ）では、光がもつコヒーレンスを測定に変換できる一方で、光学系が波面品質を損なうと利得が失われる。したがって、ミラーのスロープ誤差、粗さ、結晶の熱歪み、格子の面精度、支持機構の微小揺らぎが、実効コヒーレンスを決める支配因となる。

波面の許容は用途で変わる。回折像から位相回復を行う場合、RMS波面誤差が波長の十分小さい割合に収まることが望ましく、式で書けば
$
\sigma_{\phi}\ll 1
$
（$\sigma_{\phi}$ は位相誤差のRMS）である。前節の
$
\phi(x)\approx \frac{4\pi}{\lambda}h(x)\sin\theta
$
を用いると、要求される $h$ の桁が直ちに見積もれる。

## 10. 光学設計の計算：幾何光学と波動光学

放射光ビームラインの設計計算は大きく二系統である。

- レイトレース：フラックス、像形成、収差、受け角、コンポーネント配置の最適化に強い
- 波動光学：回折、コヒーレンス、位相、スペックル、波面劣化の評価に強い

両者は対立概念ではなく、設計段階で併用されることが多い。例えば、最初にレイトレースで大域配置と受け角を決め、コヒーレント計測を想定する区間だけ波動光学で波面と回折を評価する、という流れが自然である。

### 10.1 設計計算の比較

| 視点 | レイトレース | 波動光学 |
|---|---|---|
| 主対象 | 光線束、幾何学像 | 電場、位相、回折 |
| 得意 | 受け角、焦点位置、収差、迷光の幾何 | コヒーレンス、回折限界、波面誤差の影響 |
| 典型出力 | スポット図、光線分布、透過率 | 強度像＋位相、相関関数、スペックル |
| 前提の限界 | 回折を直接表現しない | 大域の複雑系は重くなりやすい |

## 11. 代表的レイアウト

### 11.1 硬X線分光・XAFS（アンジュレータ/偏向）

- 上流：白色光受け（ガンマストッパ等）、一次スリット
- 単色化：Si(111) DCM（熱負荷対策込み）
- 反射ミラー：高調波抑制＋ビーム整形
- 下流：二次スリット（仮想光源化）
- 集光：KBミラーまたは楕円ミラー（必要に応じて可変焦点）

この構成は、吸収分光の掃引と安定輸送を両立させる典型である。

### 11.2 硬X線ナノ集光（コヒーレント志向）

- 単色化：DCM後に追加の高反射ミラー（HRM）やチャネルカット（CCM）で帯域・安定性を整える
- 仮想光源：四象限スリットで見かけ光源を作る
- ナノ集光：高精度KBまたは回折光学（用途による）
- 必要に応じ：波面計測素子や位相板

ナノ集光は、幾何学的縮小だけでなく波面品質で決まるため、光学素子の面精度を設計要件の中心に置く構成になりやすい。

### 11.3 軟X線分光（ARPES/RIXS/XAS）

- 前段ミラー：収束/コリメーションと高調波抑制
- 回折格子分光器：PGMやSX-700系
- 出口スリット：分解能とフラックスを決める中核
- 終段ミラー：試料位置への集光、角度分解条件の整形

軟X線は反射率の条件が厳しく、ミラー・格子の面品質が分解能とスループットを同時に規定する。

## 12. 国内施設に見る設計要素の実例

国内のビームライン解説や計画書には、上で述べた要素が具体部品として現れている。例えば、標準的な硬X線ビームラインでは二結晶分光器とミラーによる固定出射・集光が中核として説明される。また、ナノ集光を志向する計画では、DCM後にスリットで仮想光源を作り、HRMやCCMで帯域と波面を整え、KBでナノ集光する構成が明示されることが多い。

## まとめ

放射光の光学設計は、光源の位相空間を出発点に、硬X線では結晶分光器、軟X線では回折格子分光器を核とし、ミラー・スリット・集光素子を組み合わせて、分解能・フラックス・波面品質を同時に成立させる設計学である。低エミッタンス化とコヒーレント手法の拡大により、面精度と熱歪みが性能を支配する割合が増しており、レイトレースと波動光学を併用して全系最適を行う判断が、現代の光学設計の中心となるのである。

## 関連研究・参考ソース

- SPring-8 ビームラインページ（光学素子配置の具体例）
  https://new.spring8.or.jp/index.php/ArticleBeamlinePage?blname=BL02B1

- NanoTerasu（次世代放射光施設）コアリションビームライン 国際レビュー資料（DCM、4-way slit、HRM、CCM、KBなどの具体記述）（PDF）
  https://www.sris.tohoku.ac.jp/archive/BL_International_Review.pdf

- ESRFの硬X線分光ビームライン Conceptual Design Report（低スロープ誤差ミラー、分光器冷却などの設計論点）（PDF）
  https://www.esrf.fr/files/live/sites/www/files/UsersAndScience/Experiments/CRG/BM26/BM26-cdr_spectroscopy_v1_5.pdf

- Reininger et al., A soft X-ray grating monochromator for undulator radiation（SX-700系の設計例）
  https://www.sciencedirect.com/science/article/pii/016890029090122M

- Warwick, SX700 style monochromators for high power soft X-ray undulator beamlines（高出力軟X線での単色化設計論点）
  https://escholarship.org/uc/item/9gz71133

- Rio et al., OASYS: a software for beamline simulations and synchrotron virtual experiments（設計計算環境の統合）
  https://pubs.aip.org/aip/acp/article-pdf/doi/10.1063/1.5084712/14178905/060081_1_online.pdf

- APS: OASYS公式紹介（レイトレースと波動光学の統合方針）
  https://www.aps.anl.gov/Science/Scientific-Software/OASYS

- DESYレポート：A Soft X-Ray Grating Monochromator for Undulator Radiation（高分解能・高スループットの設計議論）（PDF）
  https://www-library.desy.de/preparch/desy/int_rep/sr-89-006.pdf

File: src/exp/sr-peem.md
# 光電子顕微鏡（PEEM）の原理

放射光光電子顕微鏡（PEEM）は、光励起で放出された電子を電子光学系で結像し、表面の電子状態・化学状態・磁性を二次元像として読む手法である。放射光と組み合わせることで、光子エネルギーと偏光を制御し、元素選択・状態選択の顕微分光へ拡張できる。

### 参考ドキュメント
1. J. Stöhr, Y. Wu, B. Hermsmeier, et al., X-ray spectro-microscopy of complex materials and surfaces, IBM Journal of Research and Development 44, 535 (2000).（PDF）  
   https://www-ssrl.slac.stanford.edu/stohr/ibm-44-535-00.pdf

2. A. Locatelli, Advancements in X-ray photoemission electron microscopy（2025, 総説）  
   https://www.tandfonline.com/doi/full/10.1080/23746149.2025.2549757

3. X線光電子顕微鏡法（XPEEM）（日本語解説, PDF）  
   https://www.sasj.jp/JSA/CONTENTS/vol.9_1/Vol.9%20No.1/Vol.9%20No.1%20109-113.pdf



## 1. 用語

- PEEM
  Photoemission Electron Microscopy。光励起（紫外〜X線）で放出された電子を電子レンズで結像し、表面の電子放出強度を二次元像として観察する顕微鏡である。

- XPEEM
  X-ray PEEM。X線（主に放射光）を励起源に用いるPEEMである。吸収端近傍で元素選択性が得られ、XAS像や二色性像へ拡張できる。

- UV-PEEM
  紫外光励起PEEM。UVランプやレーザーを用いて価電子帯・仕事関数近傍の電子放出を観察する。表面電位・仕事関数・バンド端などに敏感である。

- 閾値PEEM（threshold PEEM）
  仕事関数しきい値近傍の低運動エネルギー電子を主に用いて結像し、局所仕事関数や表面電位差（電荷・分極・帯電）を強調して可視化する測定である。

- エネルギーフィルター付きPEEM（EF-PEEM）
  エネルギー分析器（例：全視野エネルギーフィルター、リターディング方式など）で電子の運動エネルギーを選別し、特定準位の光電子・オージェ電子・狭い二次電子窓で像を作る。化学状態マッピングやバンド情報に接続できる。

- XAS-PEEM
  X-ray Absorption Spectroscopy PEEM。光子エネルギーを吸収端付近で掃引し、画素ごとの電子収量スペクトルからXASを得る。元素選択の化学状態マッピングに用いられる。

- XMCD-PEEM
  X-ray Magnetic Circular Dichroism PEEM。右・左円偏光で得た像の差分（または非対称度）から、元素選択の強磁性（磁化射影）磁区像を得る。

- XMLD-PEEM
  X-ray Magnetic Linear Dichroism PEEM。互いに直交する直線偏光（または偏光方向の回転）で得た像の差分から、軸的スピン配列に由来する磁気直線二色性コントラストを得る。反強磁性のネール軸やスピン軸配向の観察に用いられる。

- SPELEEM
  Spectroscopic PhotoEmission and Low Energy Electron Microscopy。PEEM（光電子顕微鏡）とLEEM（低エネルギー電子顕微鏡）を統合し、さらにエネルギー分析による分光（XPS/UPS/ARPES様の情報、回折・反射など）を同一装置で扱える複合装置である。


## 2. 光電子放出の物理

PEEMの信号は、光子照射による電子放出（一次過程）と、固体内での散乱・緩和に伴う二次電子カスケード（二次過程）を経て試料表面から脱出した電子を検出することで得られる。放射光PEEMでは、(i) 価電子帯の光電子、(ii) 内殻準位の光電子、(iii) 吸収後のオージェ電子、(iv) 低運動エネルギー側に多数生成される二次電子のいずれも信号源となり得る。実際のイメージングでは二次電子を主に用いる構成が多く、特にXAS-PEEMや二色性PEEMでは、吸収に比例して増減する二次電子収量を利用する。

内殻光電子の運動エネルギーは光電子分光の基本式で与えられる。
$$
E_{\mathrm{kin}} = h\nu - E_{\mathrm{bin}} - \phi
$$
ここで $h\nu$ は光子エネルギー、$E_{\mathrm{bin}}$ は束縛エネルギー、$\phi$ は仕事関数である。二次電子は散乱過程で連続的なエネルギー分布を持つため、非エネルギー選別PEEMでは「総電子収量像」に近い量が得られる。一方、エネルギー選別を導入すると、特定準位の光電子や狭いエネルギー窓の二次電子のみで像を作り、化学状態やバンド構造に結びついた像へ分解できる。

電子の脱出深さは一般に数nm程度であり、PEEMは強い表面敏感性を持つ。この表面敏感性は、薄膜・界面・表面反応の研究に適する一方、酸化・吸着・汚染・帯電の影響を受けやすいことを意味する。



## 3. 電子光学による結像

投影型PEEMでは、試料表面を「電子源」とみなし、試料近傍の強電場で電子を引き出し・加速し、電子レンズで拡大して像面に結像する。重要な構成要素は以下である。

- 試料近傍の加速場（浸漬レンズ、cathode lens）
- 対物レンズ相当の静電レンズ
- 中間・投影レンズ群
- 開口（角度制限、収差抑制、コントラスト調整）
- 検出器（MCP、蛍光スクリーン、CCD/CMOS）

試料に負の高電圧（数kV〜数十kV）を印加し、放出電子を数十keV級まで加速して電子光学系へ導く設計が広く用いられる。加速により電子の波長が短くなり、レンズ系の取り回しが容易になり、空間分解能の基盤が整う。ただし、PEEMの分解能は単純に電子の波長だけで決まらず、以下が支配的となる。

- 色収差：初期エネルギー分布（$\Delta E$）があると焦点位置がずれ、像がぼける
- 球面収差：開口角が大きいと周辺光線が過剰に収束し、像がぼける
- 空間電荷：高強度照射で多数電子が同時に放出されるとクーロン反発でエネルギー・角度が広がる
- 試料表面電位の不均一：帯電・局所電場・表面段差が電子軌道を曲げ、像歪みやコントラスト変調を生む

放射光PEEMでは、ビームのフラックス、パルス構造、集光サイズ、試料の仕事関数や二次電子生成効率に応じて空間電荷が顕在化する。時間分解や高輝度条件ほど問題が増幅されるため、照射条件と開口条件を含む光学設計が測定成立条件となる。



## 4. コントラストの起源

PEEM像の各画素強度 $I(x,y)$ は、放出電子数と電子光学透過（開口・収差・検出効率）で決まる。コントラストは大別して次の寄与が混在する。

### 4.1 仕事関数・表面電位コントラスト
閾値近傍（しきい値）で光電子放出は仕事関数 $\phi$ に強く依存する。閾値PEEMでは、入射光子エネルギー（または電子のエネルギー窓）を仕事関数付近に置き、
$$
I \propto \int_{0}^{E_{\mathrm{max}}} D(E)\,T(E)\,dE
$$
のような形で、低エネルギー電子の寄与が支配的となるため、局所的な $\phi$ や表面電位差が強調される。強誘電体の分極やドメイン壁の束縛電荷に伴う電位分布がPEEMで可視化されるのはこの系統に属する。

### 4.2 形状・電場（topography）コントラスト
表面段差・凹凸により局所電場が変化し、電子の取り出し角度分布や収束条件が変わる。これにより実際の電子放出量が同じでも像強度が変化し得る。試料調製と解析では、形状由来コントラストと電子状態由来コントラストを分離する設計が必要である。

### 4.3 化学状態・元素選択コントラスト（XPEEM, XAS-PEEM）
放射光の光子エネルギーを内殻吸収端付近で掃引すると、吸収係数 $\mu(h\nu)$ の増減に応じて二次電子収量が変化し、画素ごとにXASスペクトルを得られる。XAS-PEEMでは、像を連続エネルギーで取得し、各画素に対して
$$
I(x,y;h\nu) \approx A(x,y)\,\mu(h\nu) + B(x,y)
$$
のようにモデル化して、前縁・後縁規格化、背景除去、参照信号（$I_0$）補正を行う。$A,B$ は局所電子収量係数や形状・透過の効果を含む。

### 4.4 磁気コントラスト（二色性PEEM）
円偏光・直線偏光に対する吸収差が電子収量差へ写像され、磁区像が得られる。XMCD-PEEMは強磁性・フェリ磁性の元素選択磁区観察に有効であり、XMLD-PEEMは反強磁性や磁気異方性（スピン軸の向き）に敏感である。二色性は偏光と磁気秩序の相対配置に依存するため、測定幾何が像コントラストの符号と大きさを決める。



## 5. エネルギー選別と分光モード

PEEMを「顕微鏡」から「顕微分光」へ拡張する鍵がエネルギー選別である。方式は複数ある。

### 5.1 リターディングフィールド方式（バンドパス）
対物レンズ系に減速電場を重ね、ある運動エネルギー以上のみを透過させる。構造は比較的単純で像取得が速いが、エネルギー分解能と視野・収差の両立に制約がある。

### 5.2 半球型分析器を用いた全視野エネルギーフィルター（IDEAなど）
像を保ったままエネルギー分散・選別し、特定エネルギー窓の像を得る。二重半球型を組み合わせて収差補正を行う設計が提案・実装され、仕事関数マッピングやコア準位マッピングの定量性が向上している。

### 5.3 飛行時間（TOF）方式
パルス光源や高速ゲートと組み合わせ、到達時間からエネルギーを再構成する。時間分解計測と相性が良いが、時間同期・電子数密度・検出器の要求が厳しい。

### 5.4 運動量（k-space）イメージング
後焦点面（角度分布）を像として取得し、角度分解光電子分光を全視野で行う構成が発展している。これは「角度分解顕微分光」へ接続し、局所バンド構造や散乱・回折（光電子回折）と組み合わせた解析を可能にする。



## 6. 放射光を用いる理由

放射光PEEMは、UVランプ励起PEEMと比較して以下の自由度が増える。

- 光子エネルギー可変による元素選択（内殻吸収端、共鳴条件）
- 偏光制御（円偏光、直線偏光、偏光度）
- 高輝度・高指向性による微小スポット照射と高S/N像
- パルス構造を利用した時間分解（ストロボ・ポンププローブ）

ただし、高輝度は空間電荷と試料損傷を誘発するため、測りたい物理量に応じて光束密度を設計する必要がある。放射光ビームラインでは、アンジュレータ・位相子・モノクロメータ・集光系の選択により、偏光度、帯域幅、フォトンフラックス、入射角が決まる。磁性観察では円偏光度と高速反転能力が像品質に直結する。



## 7. XMCD-PEEM と XMLD-PEEM

### 7.1 XMCD-PEEM
円偏光のヘリシティ反転（$+/-$）により、吸収差が生じる。PEEMでは二次電子収量として観測されるため、画素ごとに
$$
I^{+}(x,y),\ I^{-}(x,y)
$$
を取得し、磁気コントラストは差分または非対称度で定義される。
$$
\Delta I(x,y)=I^{+}(x,y)-I^{-}(x,y),
\qquad
A(x,y)=\frac{I^{+}(x,y)-I^{-}(x,y)}{I^{+}(x,y)+I^{-}(x,y)}
$$
$A$ は照射強度ゆらぎや表面形状による共通因子をある程度相殺するため、磁区像として扱いやすい。XMCDは基本的に光の進行方向 $\hat{\mathbf{k}}$ への磁化射影に比例し、
$$
A \propto \mathbf{M}\cdot \hat{\mathbf{k}}
$$
の関係で理解されることが多い。よって、入射角を変える・試料を回転することで、磁化ベクトル成分の復元（ベクトル磁区像）へ拡張できる。

ナノワイヤや三次元磁性体では、透過したX線による影（shadow）に二色性が反映される「shadow XMCD-PEEM」が用いられ、三次元磁化分布の定量へ接続される。

### 7.2 XMLD-PEEM
直線偏光に対する吸収差（XMLD）は、反強磁性のネールベクトル方向、あるいは強磁性における磁気異方性やスピン配列の方向性に敏感である。XMLDは一般に $\cos 2\theta$ 型の角度依存を持ち、磁化の符号反転に対して偶であることが多い。よって、磁化反転で符号反転するXMCDとは実験設計が異なる。結晶学的線二色性（XLD）と混同しないために、温度・磁場・方位・偏光回転の制御と、非磁性参照を含む差分構成が重要となる。



## 8. 時間分解PEEM

放射光PEEMは、ストロボ法（周期現象を繰り返し励起し、位相を揃えて積算）で時間分解像を得る構成が確立している。磁性では、RF磁場やパルス電流でスピンダイナミクスを励起し、XMCD-PEEMで磁化歳差・渦コア運動・スピン波などを時間分解観察する。

時間分解では以下が支配因子となる。

- 光源パルス幅とタイミングジッタ
- ポンプ（レーザー、RF、電流）とプローブ（X線）の同期精度
- 空間電荷による時間・エネルギー広がり
- 1周期あたりの電子数（S/N）と積算時間

フェムト秒レーザーを用いるLaser-PEEMは、局所電子状態や電位変化を超高速で読む方向に発展しており、放射光PEEMと補完関係にある。



## 9. 装置構成と試料環境

### 9.1 真空
電子の平均自由行程確保のため、PEEMは一般にUHVを要求する。ガス雰囲気や液中観察へ拡張する研究もあるが、放射光PEEMの標準運用ではUHV設計が基本となる。ロードロック、加熱・スパッタ、蒸着、ガス導入などの表面科学機能が併設されることが多い。

### 9.2 試料
PEEMは表面敏感であるため、表面の清浄度が像の再現性を左右する。加えて、試料導電性が不十分だと帯電が起き、電子軌道が乱れ、像歪みや強度飽和が発生する。絶縁性試料では、薄い導電膜、低温化、低フラックス化、電子フラッド、基板設計などで緩和することがある。

### 9.3 磁場・温度・機械安定性
磁区観察では、外部磁場印加とその反転が必要となる。PEEMカラム近傍の磁場は電子軌道に影響するため、磁場印加方式（電磁石配置、磁気シールド、サンプルバイアスとの整合）が設計の核となる。温度可変は相転移や熱活性過程の研究に有効であるが、熱ドリフトは像の位置ずれを誘発するため、ドリフト補正と並行して運用する。



## 10. 測定設計とデータ処理

### 10.1 画像取得の組み立て
放射光PEEMでは、光子エネルギー、偏光状態、外場状態を切り替えながら画像を取得する。二色性像を得る場合、次のような「交互取得」を行い、時間ドリフトや光束変動の影響を抑える。

- ヘリシティ反転：$I^{+}$ と $I^{-}$ を短い間隔で交互に取得
- 磁化反転：$M\uparrow$ と $M\downarrow$ を用いて差分の対称性で系統誤差を抑制
- 偏光回転：直線偏光方向を回し、XLD成分とXMLD成分の識別を補強

### 10.2 正規化と位置合わせ
- 参照信号 $I_0(h\nu)$ による光束補正
- 画像の平坦化（フラットフィールド補正）
- ドリフト補正（相互相関による画像レジストレーション）
- 異常画素・放電イベントの除去

### 10.3 XAS-PEEMのスペクトル化
画素ごとに $I(x,y;h\nu)$ を並べてスペクトルとし、前縁・後縁規格化を揃える。エネルギー較正は参照試料や既知吸収端位置で行う。画素スペクトルはノイズが大きいため、空間ビニングや領域平均、次元圧縮・クラスタリングによる状態分類を併用することがある。

### 10.4 定量で支配的になる要因
- 二次電子収量の非線形性（飽和、自己吸収、表面状態依存）
- エネルギー窓の選択による化学コントラストの符号反転
- 形状・帯電による見かけの吸収変調
- 角度依存（入射角、放出角、開口）による行列要素効果



## 11. 分解能と限界

PEEMで同時に追う量は、空間分解能、エネルギー分解能、時間分解能、磁気コントラスト、元素選択性であり、相互にトレードオフがある。

- 空間分解能：電子光学収差と空間電荷が支配的であり、条件により数十nmからさらに高分解能へ到達する
- エネルギー分解能：エネルギーフィルター方式と視野・透過率の設計で決まり、顕微分光ではS/Nとの両立が課題となる
- 時間分解能：同期精度とパルス幅に加え、電子数密度増大に伴う空間電荷が制約となる
- 深さ感度：脱出深さが短く、表面・界面に強く偏る

この制約は欠点であると同時に、界面磁性・表面反応・ドメイン壁の局所電子状態の可視化における選択性でもある。



## 12. 他手法との比較

| 手法 | 得られる主情報 | 元素選択 | 空間分解能 | 深さ感度 | 特色 |
|---|---|---:|---:|---:|---|
| 放射光PEEM/XPEEM | 電子状態・化学状態・磁区（2D像） | 高い | nm〜 | 表面（数nm） | 偏光・吸収端制御で二色性・XAS像を得る |
| STXM（透過型X線顕微鏡） | 吸収像、XAS、磁区 | 高い | 〜10 nm級も可能 | 透過厚さ | バルク寄り、試料形状制約 |
| SPEM（走査型光電子顕微鏡） | 局所XPS/XAS | 高い | ビーム径依存 | 表面 | 走査でスペクトルの定量性を取りやすい |
| MOKE顕微鏡 | 磁区ダイナミクス | 低い | 〜µm〜 | 表面〜薄膜 | 装置簡便、時間分解と相性 |
| SEMPA | 表面スピン偏極 | 中程度 | nm〜 | 最表面 | 表面磁化ベクトルに高感度、UHV要求 |



## 13. 研究例

### 13.1 元素選択磁区像（デバイス磁性、合金薄膜）
CoやFeの吸収端に合わせたXMCD-PEEMにより、元素ごとの磁区像、磁壁構造、ピン止めの空間分布が得られる。多元素合金では、元素ごとに交換結合や磁気異方性が異なるため、バルク磁化測定では見えない内部自由度の分解が可能となる。

### 13.2 反強磁性・交換結合の可視化
XMLD-PEEMは反強磁性のスピン軸配向に敏感であり、交換バイアス系や反強磁性ドメインの観察に用いられる。磁場反転に対する偶奇性がXMCDと異なるため、偏光回転・温度掃引を含む設計でXLD寄与と識別する。

### 13.3 強誘電体ドメイン壁の電位・電荷
閾値近傍のPEEMやXPEEMにより、ドメイン壁近傍の局所電位変化が像コントラストとして現れることがある。局所電位は電子軌道を直接変えるため、像歪みと物理信号の切り分けが重要となる。

### 13.4 時間分解磁気ダイナミクス
RF励起やパルス励起をストロボで積算し、渦コア運動や歳差運動を時間分解で観測する研究が進展している。放射光側のタイミング構造と試料励起の同期技術が鍵となる。



## まとめと展望

放射光PEEMは、光子エネルギーと偏光を制御して電子放出を結像し、表面の化学状態・電子状態・磁性を同一装置で二次元的に読み出す計測学である。今後は、収差補正とエネルギー選別の高度化、時間分解と空間電荷抑制の両立、さらにLEEM・回折・運動量顕微分光との統合が進み、界面・ドメイン壁・ナノ磁性の機能起源を「状態密度と秩序パラメータの空間像」として結びつける方向へ拡張すると考えられる。





## その他参考にしたsources

- T. Ohkochi, Present status and recent progress of research using PEEM at SPring-8（2023）
  https://www.sciencedirect.com/science/article/abs/pii/S0368204823000889

- BL25SU OUTLINE（SPring-8, ビームライン情報）
  https://www.spring8.or.jp/wkg/BL25SU/instrument/lang-en/INS-0000000337/instrument_summary_view

- Construction and development of a time-resolved XMCD-PEEM system at BL25SU（装置論文）
  https://pubs.aip.org/aip/rsi/article/79/6/063903/353895/Construction-and-development-of-a-time-resolved-x

- SPELEEM microscope / Energy filtered X-PEEM（Elettra, 装置説明）
  https://www.elettra.eu/lightsources/elettra/elettra-beamlines/nanospectroscopy/speleem-microscope/all.html

- XAS-PEEM（Elettra, XAS-PEEMの測定概念）
  https://www.elettra.eu/lightsources/elettra/elettra-beamlines/nanospectroscopy/xas-peem.html

- O. Renault, Energy-filtered XPEEM with NanoESCA（IDEA方式の原理）
  https://www.sciencedirect.com/science/article/abs/pii/S0039602807006085

- T. O. Menteş, Cathode lens spectromicroscopy: methodology and applications（SPELEEMの方法論）
  https://www.beilstein-journals.org/bjnano/articles/5/198

- 立命館大学 今田研究室 PEEM説明（日本語）
  https://www.ritsumei.ac.jp/se/rp/physics/lab/spinspec/Imada_lab/peem.html

- 光電子顕微鏡（日本語資料, PDF）
  https://www.slitj.tagen.tohoku.ac.jp/outline/data/07_PEEM.pdf

- 東京大学 駒場プレスリリース（Laser-PEEMの用語解説を含む）
  https://www.k.u-tokyo.ac.jp/information/category/press/10559.html

File: src/exp/sr-xmld.md
# X線磁気直線二色性（XMLD）の原理

XMLD（X-ray Magnetic Linear Dichroism）は、直線偏光X線に対する吸収の偏光依存性のうち、磁気秩序（特に軸的スピン配列）に起因する成分を差分として取り出す分光法である。磁化反転で符号が反転するXMCDと異なり、XMLDは時間反転に対して偶であり、反強磁性体のネールベクトルの向きやスピン軸の回転に直接感度を持つ。



## 参考ドキュメント

1. J. Stöhr and H. C. Siegmann, Magnetism: From Fundamentals to Nanoscale Dynamics（X線二色性の体系的解説、XNLD/XMLD/XMCDの対称性と分離法を含む）  
   https://243a.physics.ucdavis.edu/XMCD.stohr.siegmann.abridged-for-emailing.pdf

2. 岡林 潤, 反強磁性を観る：X線磁気直線二色性（XMLD）, PF NEWS Vol.38 No.4（2021, 日本語、XMLDの考え方と総和則・四重極子の議論）  
   https://www2.kek.jp/imss/pf/pffields/saikin/pdf/pfnews38-4/pfnews38-4.pdf

3. 山本 浩平, 直線偏光放射光XPEEMによる反強磁性体磁区観察, J. Vac. Soc. Jpn. 57 (2014)（日本語、XMLD-PEEMの実験幾何と磁区像の取得方法）  
   https://www.jstage.jst.go.jp/article/jvsj2/57/9/57_14-RV-019/_pdf



## 1. 二色性の定義

X線吸収スペクトルを光子エネルギー $E=\hbar\omega$ の関数として $\mu(E)$ と書く。直線偏光ベクトルを $\boldsymbol{\epsilon}$（電場ベクトル方向）で表すと、偏光条件ごとの吸収は
$$
\mu(E;\boldsymbol{\epsilon})
$$
である。二つの直線偏光 $\boldsymbol{\epsilon}_1,\boldsymbol{\epsilon}_2$ に対する差分として、直線二色性（linear dichroism）は
$$
\Delta\mu_{\mathrm{LD}}(E)=\mu(E;\boldsymbol{\epsilon}_1)-\mu(E;\boldsymbol{\epsilon}_2)
$$
と定義できる。

ここで注意すべきは、$\Delta\mu_{\mathrm{LD}}$ には
- 結晶場・配向・化学結合に由来する非磁性の直線二色性（XNLD, XLD）
- スピン秩序や磁気配列に由来する磁気直線二色性（XMLD）
が同時に含まれ得る点である。実験で議論したいのが磁気秩序である場合、XNLD成分の混入を抑える設計と分離が中心課題となる。



## 2. 吸収確率の量子力学的骨格

電気双極子（E1）遷移を主とするXASはフェルミの黄金律で
$$
\mu(\omega;\boldsymbol{\epsilon})\propto \sum_f \left|\langle f|\boldsymbol{\epsilon}\cdot\mathbf{r}|i\rangle\right|^2 \delta(E_f-E_i-\hbar\omega)
$$
と書ける。直線偏光は球面基底の $q=0,\pm1$ 成分（$r_q$）の線形結合として表され、偏光の向きが「どの方向へ角運動量を運ぶか」を決める。

直線偏光の基本的な直観は、終状態（非占有状態）の空間分布（p軌道やd軌道の指向性）に対して、$\boldsymbol{\epsilon}$ がどの方向を照らすかで遷移確率が変わるという点にある。結晶対称性が低い、あるいは磁気秩序が空間異方性を誘起する場合、$\mu(E;\boldsymbol{\epsilon})$ は偏光に依存し、差分として二色性が観測される。



## 3. XNLDとXMLDの概念的な分離

XNLDは、磁気秩序がなくても（スピン配列が無秩序でも）結合異方性や配向により生じる。XMLDは、軸的なスピン配列（強磁性のスピン軸、反強磁性のネール軸など）が、価電子の電荷分布や交換分裂を通じて異方性を誘起することで生じる。

対称性で整理すると、しばしば次が成り立つ。
- XNLD：時間反転に対して偶（磁化やネールベクトルの反転に依らない）
- XMLD：時間反転に対して偶（磁化反転で符号が反転しない）
- XMCD：時間反転に対して奇（磁化反転で符号が反転する）

この性質のため、XMLDは磁化の向きの反転だけでは符号反転しない。したがって、XMCDで多用される「磁化反転平均との差分」によるドリフト除去の発想を、そのままXMLDへ移植すると誤る場合がある。XMLDでは、磁気軸（強磁性の磁化方向、反強磁性のネール方向）そのものを回転させる、あるいは相転移や温度変化で磁気秩序の有無を切り替える、といった戦略が基本となる。



## 4. XMLDの最小モデルと角度依存

最も単純な状況として、試料内に一つの軸（スピン軸） $\hat{\mathbf{n}}$ があり、吸収が
$$
\mu(E;\boldsymbol{\epsilon})=\mu_0(E)+\mu_2(E)\,\frac{3(\boldsymbol{\epsilon}\cdot\hat{\mathbf{n}})^2-1}{2}
$$
の形で近似できる場合を考える。このとき、$\boldsymbol{\epsilon}$ と $\hat{\mathbf{n}}$ のなす角を $\theta$ とすると
$$
\mu(E;\theta)=\mu_0(E)+\mu_2(E)\,\frac{3\cos^2\theta-1}{2}
$$
であり、二つの偏光方向の差分は $\cos^2\theta$ に対して二次的に変化する。

この「二次形式」であることが、XMLDが磁化反転で符号反転しない（偶関数である）理由の直観的説明になる。反強磁性体でも、ネールベクトル $\mathbf{L}$ に対して同様に $(\boldsymbol{\epsilon}\cdot\hat{\mathbf{L}})^2$ 型の感度が成立するため、外から巨視的磁化が見えにくい系でも磁区像や軸方向を議論できる。

ただし、実在系では結晶対称性と多重項効果により、上の単純式では表せない角度依存も現れる。特に立方晶や低対称薄膜では、二次テンソルの成分が複数独立となり、方位回転実験と整合する形でテンソルとして扱う必要がある。



## 5. 吸収端ごとの見え方と遷移の性格

XMLDは吸収端によって起源と解釈の重心が変わる。代表例を表にまとめる。

| 吸収端 | 主遷移 | XMLDが主に結びつく量 | コメント |
|---|---|---|---|
| 遷移金属 L2,3端 | $2p\rightarrow 3d$（E1） | 3d非占有状態の異方性、交換分裂とスピン軸の結びつき | 多重項と結晶場で線形二色性が大きく変形し得る。 |
| 希土類 M4,5端 | $3d\rightarrow 4f$（E1） | 4fの軌道・スピンと局在多重項 | 反強磁性秩序や結晶場分裂が強く反映される場合がある。 |
| K端（遷移金属など） | $1s\rightarrow 4p$（E1）＋前縁の $1s\rightarrow 3d$（E2） | E1はp状態の異方性、E2はd状態への四重極遷移 | 前縁（pre-edge）のE2成分は局所対称性とd軌道占有に鋭敏である。 |

K端の前縁E2成分は「四重極遷移」そのものであり、局所対称性の破れ、軌道占有、配位変化に敏感である。XMLDを「磁気秩序のプローブ」として使うだけでなく、四重極遷移を通じて局所電子状態の異方性（四重極子）を抽出する方向へ拡張すると、磁気弾性や軌道自由度の議論へ自然につながる。



## 6. 反強磁性体に対するXMLDの意味

反強磁性体では、巨視的磁化 $\mathbf{M}$ は相殺される一方で、ネールベクトル $\mathbf{L}$（サブ格子磁化の差）が秩序パラメータとなる。XMLDは時間反転偶であり、軸的整列（axial alignment）に感度を持つため、
- ネールベクトルの向きの決定
- 反強磁性磁区（S-domain）の像
- 界面交換バイアスで固定された反強磁性スピンの空間分布
などを議論できる。

磁区観察では、PEEM（光電子顕微鏡）やSTXM（走査透過型）と組み合わせ、吸収端近傍の二つのエネルギー点で像を取り、差分または比でコントラストを強調する方法が広く用いられる。NiOのような基本材料では、Ni L2端でXMLDが強く現れるため、二つのピーク位置の像の比から反強磁性スピンドメイン像を得る設計が実際に行われている。



## 7. 実験幾何

### 7.1 基本ベクトル
- 入射波数ベクトル：$\hat{\mathbf{k}}$
- 直線偏光ベクトル：$\boldsymbol{\epsilon}$
- 強磁性の磁化方向：$\hat{\mathbf{M}}$
- 反強磁性のネール方向：$\hat{\mathbf{L}}$

XMLDは基本的に $(\boldsymbol{\epsilon}\cdot\hat{\mathbf{M}})^2$ または $(\boldsymbol{\epsilon}\cdot\hat{\mathbf{L}})^2$ の形で角度依存するため、$\boldsymbol{\epsilon}$ と磁気軸の相対配置を制御する必要がある。

### 7.2 偏光の作り分け
放射光では、水平直線偏光と垂直直線偏光の切替、または試料の方位回転によって $\boldsymbol{\epsilon}$ の試料座標に対する向きを変えるのが基本である。円偏光しか利用できない条件でも、斜入射では円偏光がs/p成分のコヒーレント重ね合わせであるため、条件によってはXMLD成分が観測され得る。逆に、特定の入射条件では寄与が相殺され、XMLDコントラストが消える場合があるため、幾何設計が重要である。



## 8. XNLD成分の混入を抑える考え方

XNLDとXMLDは同じ「直線偏光差分」に乗るため、分離のために物理的パラメータで切り分ける必要がある。使われる考え方を整理する。

### 8.1 温度での切替
磁気秩序が消える温度（$T_C$ や $T_N$）の上下で測り、磁気秩序の有無で変化する成分をXMLDとして扱う。XNLDは結晶・配向由来で残りやすく、温度での挙動が異なることが多い。

### 8.2 磁気軸の回転
強磁性なら外場で磁化方向を回転し、$\hat{\mathbf{M}}$ に追随させて角度依存を追う。反強磁性では、スピンフロップ、交換バイアス、歪や磁気弾性を利用したネール軸の回転、相転移（例：スピン再配列）など、系ごとに工夫が必要となる。

### 8.3 結晶方位を固定して偏光を変える
試料を固定し偏光だけを切り替えられる場合、系統誤差を抑えやすい。一方、偏光切替が難しい場合は試料回転で代替するが、その際は入射角や検出感度も同時に変わり得るため、規格化と再現性が課題となる。



## 9. 総和則と四重極子テンソル

### 9.1 直線偏光吸収からの二階テンソル
直線二色性は、吸収の偏光依存性を二階テンソルとして書くと見通しがよい。一般に
$$
\mu(E;\boldsymbol{\epsilon})=\mu_0(E)+\sum_{i,j} T_{ij}(E)\,\epsilon_i\epsilon_j
$$
と表せる。ここで $T_{ij}$ は対称テンソルであり、等方成分を除いたトレースレス部分が直線二色性に対応する。これは、価電子の電荷分布の二次モーメント（四重極子）と同じ階数の量である。

### 9.2 スペクトル積分と四重極子（演算子形式）
d殻の四重極子は、連続体の座標で
$$
Q_{ij}=\left\langle 3r_ir_j-r^2\delta_{ij}\right\rangle
$$
の期待値として定義できる。固体のd殻占有で議論する場合、軌道占有の異方性（どの $d$ 軌道にホールが多いか）を表す量として機能する。

近年の第二量子化に基づく定式化では、直線偏光吸収強度の組合せから、二階テンソル成分（四重極子に対応する成分）を抽出できる形が整理されている。例えば、偏光状態を球面成分で表した吸収強度 $I_{+}, I_{-}, I_{z}$ を用いると、二階テンソル成分 $S_{20}$ が
$$
S_{20}=\sqrt{\frac{1}{10}}\left(I_{+}+I_{-}-2I_{z}\right)
$$
の形で与えられる。これは、直線偏光による吸収の「面内と面外」の差を二階テンソルとして抽出していると解釈できる。さらに面内異方性は
$$
S_{2-2}=\sqrt{\frac{1}{4}}\,I_{y}-\sqrt{\frac{1}{4}}\,I_{x}
$$
のように表され、面内二方向（$x,y$）の差として実験的にアクセスできる。

ここで重要なのは、XMLDが「磁気秩序により誘起された四重極子的な電荷異方性」を見ているという点である。したがって、XMLDの強度と形状を、四重極子（軌道占有異方性）や結晶場、交換相互作用と整合する形で議論すると、単なる磁区可視化から一段深い物性解釈へ進める。



## 10. 磁気異方性エネルギーとの関係

遍歴電子系（遷移金属、合金薄膜など）では、XMLDが磁気異方性（磁化容易軸・困難軸）と連動して現れる場合がある。考え方としては、
- スピン軌道相互作用が電子状態の異方性を作る
- その異方性が直線偏光吸収の異方性（XMLD）として表面化する
- 角度依存や積分量を通じて磁気異方性エネルギーに結びつく
という流れである。

ただし、L端の多重項が強い局在系では、スペクトル形状は多重項・結晶場・電荷移動の寄与で大きく変形し、単純なバンド的比例関係は成立しにくい。局在系では、原子多重項計算やクラスター計算と比較し、どの物理パラメータが線形二色性の形状を決めているかを押さえたうえで、異方性や秩序パラメータに関する議論へ接続するのが安定である。



## 11. 磁歪・磁気弾性との接続

磁歪や磁気弾性は、スピン軌道相互作用により「スピンの向き」と「格子ひずみ」が結びつく現象である。XMLDはまさにスピン軸が誘起する二階の電荷異方性（四重極子）に感度を持つため、磁気弾性を電子状態の側から記述したい場合に有効な実験制約を与える。

立方晶の磁気弾性エネルギーは一例として
$$
E_{\mathrm{me}}
=
b_1\left(\epsilon_{xx}\alpha_x^2+\epsilon_{yy}\alpha_y^2+\epsilon_{zz}\alpha_z^2\right)
+
2b_2\left(\epsilon_{xy}\alpha_x\alpha_y+\epsilon_{yz}\alpha_y\alpha_z+\epsilon_{zx}\alpha_z\alpha_x\right)
$$
と書ける（$\boldsymbol{\alpha}$ は磁化方向余弦）。ここで、$\alpha$ の二次形式が現れる点は、XMLDの角度依存が二次形式で現れる点と同型である。したがって、ひずみでスピン軸が回転する系、あるいはひずみで軌道占有異方性が変化する系では、XMLDの角度依存とひずみ依存を併用することで、磁気弾性の電子論的起源（どの軌道自由度が寄与しているか）に踏み込める可能性がある。

この方向では、ひずみ印加（圧電基板、曲げ、膜応力制御）と、角度依存XMLD（あるいは面内/面外の直線二色性）をセットで設計し、第一原理計算での軌道占有・四重極子・スピン軌道行列要素の変化と照合する戦略が有効である。



## 12. 検出法と深さ感度

XAS/XMLDは吸収そのものではなく二次過程を信号として読む。代表的検出法は次の通りである。

| 検出法 | 信号 | 深さ感度の目安 | 注意点 |
|---|---|---|---|
| TEY（全電子収量） | 試料電流・二次電子 | 数nm程度 | 表面の酸化・帯電に影響されやすい。 |
| TFY（全蛍光収量） | 蛍光X線 | 数十nm以上 | 自己吸収・飽和で線形性が崩れる場合がある。 |
| PFY（部分蛍光収量） | 特定蛍光線を選別 | 条件依存 | 分光器が必要となる。 |
| 透過法 | $I/I_0$ | 試料厚さ全体 | 薄片化など試料条件が制約となる。 |

TEYは軟X線で扱いやすく、XMLD-PEEMなど顕微計測にも自然につながる。一方、界面・表面に特異な異方性がある場合、TEYとFYで得られるXMLDが一致しないことがあり得るため、深さ感度の違いを物理として扱う姿勢が必要である。



## 13. 顕微計測と時間分解

XMLDは磁区像と相性が良い。代表例は以下である。
- XMLD-PEEM：表面近傍の反強磁性磁区像、交換バイアス界面の空間分布
- XMLD-STXM：薄膜・多層膜の透過像、磁区と組成・欠陥の相関
- ポンププローブXMLD：スピン軸の超高速回転、反強磁性スピンダイナミクス

反強磁性体は外場での操作が難しい場合が多いが、光励起・電流励起・ひずみ励起でネールベクトルが回転する系が近年増えており、XMLDの時間分解観測が重要性を増している。



## 14. 国内での利用に関する補足

国内では、放射光施設（SPring-8、Photon Factoryなど）において偏光制御されたXAS計測が可能であり、XMLDはXMCDと同様に吸収端選択性を活かした磁性評価へ組み込める。実際に、円偏光ビームラインであっても斜入射条件を用いてXMLD成分を取り扱った例が国内解説として報告されている。反強磁性磁区像は、PEEMを用いた手法として国内でも体系的に紹介されている。



## 15. 注意点

### 15.1 規格化と幾何の同一性
直線偏光の切替や試料回転を伴う場合、入射角、フットプリント、検出効率が同時に変化しやすい。XMLDはコントラストが小さい場合が多いため、規格化の揺らぎが二色性に見える事態が起こり得る。エネルギーごとの $I_0$ 監視、再現測定、偏光切替に伴う系統変化の見積もりが必要である。

### 15.2 XNLDの混入
薄膜・低対称結晶・配向分子などではXNLDが大きくなり得る。磁気秩序のオン・オフや磁気軸回転を用いた分離設計を先に決め、XNLDがどの程度残るかを実験的に確認してからXMLD解釈へ進むのが安全である。

### 15.3 交換相互作用・多重項の寄与
反強磁性酸化物や強相関系では、多重項・電荷移動・結晶場分裂がスペクトルを支配し、単純な「ピーク強度の増減」では解釈が揺れる。計算（多重項・クラスター・第一原理）と組み合わせ、どの自由度が直線二色性に効いているかを押さえる必要がある。



## まとめと展望

XMLDは、直線偏光XASの差分として観測される時間反転偶の二色性であり、強磁性のみならず反強磁性のネールベクトルや軸的スピン配列に直接感度を持つ点に本質がある。さらに、直線二色性は二階テンソル（四重極子）として自然に定式化できるため、磁気異方性や磁気弾性、ひずみで駆動されるスピン軸回転を、軌道占有異方性と結びつけて議論する入口となる。

今後は、反強磁性スピントロニクス、アルターマグネット、ひずみ・電場で操作されるネール秩序など、磁化では捉えにくい秩序パラメータを対象に、顕微計測と時間分解を組み合わせたXMLDが一層重要になると考えられる。総和則と第一原理計算を接続し、二色性の積分量を四重極子・異方性エネルギー・磁気弾性定数へ定量的に橋渡しする方向が、材料設計と基礎物理の両面で推進力を持つはずである。



## その他参考文献

- B. T. Thole and G. van der Laan（線形二色性とテンソル形式、磁気異方性との接続を扱う関連論文群）  
  （二色性のテンソル定式化に関する文献として参照されることが多い）

- R. V. Chopdekar, E. Arenholz ほか（XMLDの角度依存、結晶対称性を考慮した解析の議論を含む関連論文群）

- A. G. Miura, Review on the contribution of orbital magnetic moment and quadrupole moment to magnetocrystalline anisotropy, J. Magn. Magn. Mater. 563 (2022)  
  https://doi.org/10.1016/j.jmmm.2022.169972

- R. P. Singh ほか, Nanoscale mapping of XMLD（時間分解・空間分解XMLDの最近動向に関するプレプリント）  
  https://arxiv.org/abs/2503.13923

- Karlsruhe Institute of Technology (KIT) press release: discovery/evidence related to altermagnets in RuO2（XMLDが反強磁性・アルターマグネット系の秩序に感度を持つ文脈の最近例）  
  https://www.kit.edu/kit/english/pi_2025_021_altermagnets-an-alternative-to-ferromagnets.php

File: src/exp/sr.md
# 放射光（シンクロトロン放射）の基礎

放射光は、相対論的に加速された電子が磁場で曲げられるときに放つ高指向性・高輝度の電磁波である。蓄積リングと挿入光源（アンジュレータ等）により、紫外から硬X線まで連続的に波長可変な光を供給できることが特徴である。

## 参考ドキュメント
1. SPring-8 Web Site：放射光の仕組み・基礎解説（日本語）
   https://www.spring8.or.jp/ja/about_us/overview/sr
2. KEK Photon Factory：What is the Photon Factory?（日本語ページへの導線あり）
   https://www2.kek.jp/imss/pf/eng/about/sr/
3. M. Dohlus and J. Rossbach, Application of Accelerators and Storage Rings（Open Access, 基礎式と施設概観を含む）
   https://link.springer.com/chapter/10.1007/978-3-030-34245-6_11

## 1. 放射光とは何か
放射光（synchrotron radiation）は、荷電粒子が加速度運動するときに放射する電磁波のうち、特に相対論的速度で運動する電子が磁場により曲げられることで生じる放射を指すことが多い。電子の速度が光速に近いとき、放射は進行方向前方の狭い角度に集中し、強い指向性と高いコリメーションが得られる。

放射光が物質研究に有用である理由は、単に「強いX線が得られる」ためではない。以下の性質が同時に成立する点に価値がある。

- 連続スペクトルとエネルギー可変性：照射エネルギーを連続的に選べるため、元素吸収端や共鳴条件に合わせた測定ができる
- 高輝度・高フラックス：微小領域・短時間の測定、弱い信号（微量元素、薄膜、界面）に適する
- 偏光特性：直線・円偏光を生成でき、磁性（XMCD）や対称性（線二色性）の選択性が得られる
- パルス構造：バンチ構造に由来するパルス列であり、時間分解測定の基盤になる

### 1.1 実験室X線との対比

| 観点 | 実験室X線（管球） | 放射光（蓄積リング） |
|---|---|---|
| スペクトル | 特性X線＋制動放射（選択性は限定） | 広帯域かつ単色化・掃引が容易 |
| 強度 | 目的により制約 | 高フラックス・高輝度を得やすい |
| ビーム品質 | 発散・サイズの制約が大きい | 低発散、集光、コヒーレンスを得やすい |
| 偏光 | 基本は無偏光に近い | 光源設計で直線・円偏光を選べる |
| 時間構造 | 連続に近い | バンチによるパルス列 |

## 2. 放射光施設の全体構成

蓄積リング型放射光施設は、概ね次の要素から構成される。

1. 電子源（電子銃）と直線加速器（linac）：電子を生成し加速する
2. ブースター（synchrotron）：蓄積リング入射に必要なエネルギーまで加速する
3. 蓄積リング（storage ring）：電子を周回させ、光を取り出す主リングである
4. 磁石系（偏向電磁石、四極、六極など）：電子軌道を曲げ、収束と補正を行う
5. 高周波（RF）空洞：周回中に放射損失で失うエネルギーを補償する
6. 挿入光源（insertion device）：アンジュレータやウィグラーで光を高性能化する
7. ビームライン：光学素子で単色化・集光し、試料位置へ導く

粒子ビームとしての電子は、真空中で磁石により曲げられ、その曲率運動が電磁波放射の直接原因となる。放射光は「加速器が作る光」であるが、光の性質（強度、偏光、時間構造、コヒーレンス等）は、電子ビーム（エミッタンス、エネルギー、電流、バンチ構造）と磁場デバイス（曲率半径、周期長、K値）で決まる。

## 3. 放射光生成の物理：相対論的電子の曲率運動

電子のローレンツ因子を
$
\gamma=\frac{E_{e}}{m_{e}c^{2}}
$
とする。磁場中の曲率運動（曲率半径 $\rho$）では、特性角度は概ね
$
\theta\sim\frac{1}{\gamma}
$
で与えられ、相対論的電子ほど前方へ強く張り付いた放射となる。

偏向電磁石による放射の代表的なエネルギースケールとして、臨界角周波数（臨界周波数）$\omega_{c}$ を
$
\omega_{c}=\frac{3}{2}\frac{c\gamma^{3}}{\rho}
$
とし、臨界光子エネルギー（臨界エネルギー）を
$
E_{c}=\hbar\omega_{c}
$
と定義する。定性的には $E_{c}\propto\gamma^{3}/\rho$ であり、電子エネルギーと曲率が硬X線到達性を支配する。

## 4. 光源デバイス：偏向電磁石・ウィグラー・アンジュレータ

蓄積リングの直線部に周期磁場を置くと、電子は蛇行しながら進み、その加速度運動から高指向性の放射が生じる。これが挿入光源である。周期長を $\lambda_{u}$、磁場振幅を $B_{0}$ とすると、アンジュレータパラメータ（K値）は
$
K=\frac{eB_{0}\lambda_{u}}{2\pi m_{e}c}
$
で与えられる。観測角 $\theta$ を含めたアンジュレータの共鳴条件（基本波）は
$
\lambda_{1}=\frac{\lambda_{u}}{2\gamma^{2}}\left(1+\frac{K^{2}}{2}+\gamma^{2}\theta^{2}\right)
$
であり、$K$（ギャップ調整で変化）と $\gamma$ により波長（光子エネルギー）が可変となる。

### 4.1 3種の光源の特徴

| 光源 | 典型パラメータ | スペクトル | 指向性・発散 | 長所 | 代表用途 |
|---|---|---|---|---|---|
| 偏向電磁石 | 大きな曲率運動 | 広帯域（連続） | 中程度 | 汎用、広いエネルギー帯 | XAFS、回折、イメージング全般 |
| ウィグラー | K≫1 | 広帯域（連続） | 強い（準偏向電磁石の重ね合わせ） | 高フラックス（硬X線まで） | 高エネルギーX線、透過・散乱 |
| アンジュレータ | K≲1 | 準単色（高調波列） | 低発散 | 高輝度、高コヒーレンス | 高分解能分光、微小領域、コヒーレント手法 |

円偏光が必要な場合、ヘリカルアンジュレータやAPPLE-II型デバイスなどの偏光可変挿入光源が用いられる。磁性（XMCD）、軌道対称性（XLD）、共鳴散乱など、偏光選択則が効く測定で本質的である。

## 5. ビーム品質

放射光の「強さ」には複数の量があり、用途により意味が変わる。

- フラックス（photon flux）：単位時間あたりの光子数（しばしば単位帯域幅あたり）
- 輝度（brilliance / brightness）：単位面積・単位立体角・単位帯域幅あたりの光子数密度であり、微小集光や高コヒーレンスに直結する
- エミッタンス（emittance）：電子ビームの位相空間面積の尺度であり、低エミッタンスほど光の発散が小さくなる
- コヒーレンス：位相のそろい方であり、コヒーレント回折・タイコグラフィ等の基礎である

輝度の典型的な表現は、例えば
photon / (s・mm^2・mrad^2・0.1%BW)
の形で与えられる。ここで BW は帯域幅であり、0.1%BW 形式は放射光でよく使われる規約である。

コヒーレンスは、横方向（空間）と縦方向（時間、スペクトル幅）に分けて考えると整理しやすい。縦コヒーレンス長は概略
$
l_{c}\approx\frac{\lambda^{2}}{\Delta\lambda}
$
であり、単色化（小 $\Delta\lambda$）により増大する。一方、横コヒーレンスはエミッタンスと光学系の受け角に強く依存する。

## 6. 第3世代から回折限界蓄積リングへ

蓄積リング光源は、磁石ラティスの進歩により電子ビームエミッタンスを下げ、コヒーレンスと輝度を上げる方向で発展してきた。多折曲（multi-bend achromat, MBA）ラティスはこの流れを加速し、ESRF-EBSやMAX IVなどが代表例として知られる。これらはしばしば第4世代の蓄積リング光源（回折限界に近い領域で運転できる光源（DLSR））として位置づけられる。

回折限界に近づくとは、光の回折による最小発散と、電子ビーム由来の発散が同程度以下になる領域を指す。結果として、コヒーレント手法（コヒーレント回折、ptychography、XPCS等）や、微小領域分光・散乱の性能が大きく改善する。

## 7. ビームライン光学

光源から取り出した放射光は、そのままでは広帯域である。測定目的に応じ、単色化・集光・偏光制御・高調波抑制などを行う。

### 7.1 単色化：ブラッグ回折と分解能

結晶のブラッグ条件は
$
2d\sin\theta=n\lambda
$
である。二結晶分光器（double-crystal monochromator, DCM）は、入射角を調整することで $\lambda$（すなわち $E=hc/\lambda$）を掃引する。

エネルギー分解能は、結晶のダーウィン幅や光学配置、熱負荷による結晶歪みなどにより決まり、目的（XAFS、XRD、RIXS等）ごとに妥協点が異なる。

### 7.2 集光

集光は、空間分解能とフラックス密度を決める。よく用いられる構成は次の通りである。

- 楕円ミラーやトロイダルミラー：広いエネルギー帯に対応しやすい
- KBミラー（Kirkpatrick–Baez）：二枚の直交ミラーで2次元集光を行う
- フレネルゾーンプレート：高い空間分解能を得やすいが、効率や帯域に制約がある
- 単結晶レンズ（CRL）：硬X線での集光に用いられる

### 7.3 高調波抑制

アンジュレータ光は高調波を含む。目的のエネルギーのみを通すため、ミラーのカットオフ、フィルタ、分光器条件の工夫が行われる。これは吸収端近傍の微弱信号や二色性測定で重要である。

## 8. 物質との相互作用

放射光実験は「光と物質の相互作用」を測ることであり、観測量の物理的意味を整理すると手法の位置づけが明確になる。

### 8.1 吸収（XAS）とBeer–Lambert則

透過法の基本式は
$
I=I_{0}\exp\left(-\mu t\right)
$
であり、$\mu$ は線吸収係数、$t$ は厚さである。蛍光法や電子収量法（TEY）では、生成過程と検出深さが変わるため、同じ $\mu(E)$ を狙っていても測っている重みが異なる。

### 8.2 散乱（回折、散漫散乱、SAXS）と散乱ベクトル

散乱ベクトルの大きさは
$
q=\frac{4\pi}{\lambda}\sin\theta
$
である。回折は長距離秩序（結晶周期）、散漫散乱や全散乱は短距離秩序（局所構造、欠陥、揺らぎ）に敏感である。微小角散乱（SAXS）は nm〜100 nm スケールの不均一（析出、相分離、ポアなど）を扱う。

### 8.3 光電子分光（PES/ARPES）

光電効果における運動エネルギー $E_{k}$ と束縛エネルギー $E_{B}$ の関係は
$
E_{B}=h\nu-\phi-E_{k}
$
である。ARPESでは放出角 $\theta$ から面内波数が
$
k_{\parallel}=\frac{\sqrt{2m_{e}E_{k}}}{\hbar}\sin\theta
$
で与えられ、バンド分散の直接観測が可能である。軟X線（SX-ARPES）や硬X線（HAXPES）では、平均自由行程や $k_{z}$ 分解能の性質が変わるため、バルク性・界面性の切り分けに影響する。

### 8.4 共鳴散乱とRIXS

吸収端近傍で入射すると散乱断面積が増大し、元素選択的・軌道選択的に励起・散乱を観測できる。RIXSでは入射エネルギーと散乱光エネルギー差（エネルギー損失）を測り、マグノンやフォノン、電荷励起などの低エネルギー励起を扱う。

## 9. 代表的な測定モードの整理

| 手法 | 観測量 | 代表的な情報 | 備考 |
|---|---|---|---|
| XRD | Bragg回折強度 | 結晶構造、歪、相同定 | 微小角度誤差と分解能が効く |
| 全散乱/PDF | $S(q)$, $G(r)$ | 局所構造、短距離秩序 | アモルファス・ナノ結晶に有効 |
| XAFS | $\mu(E)$, $\chi(k)$ | 配位数、結合長、価数近傍 | 透過/蛍光/TEYで重みが変化 |
| XMCD/XLD | $\mu^{+}-\mu^{-}$ 等 | 磁性、対称性、軌道占有 | 偏光制御が中核である |
| PES/ARPES | 電子運動量分布 | バンド、フェルミ面 | 表面・界面敏感性に留意する |
| RIXS | エネルギー損失スペクトル | 励起（スピン・格子・電荷） | 分光器分解能が本質である |
| コヒーレント回折/ptychography | 位相回復像 | ナノスケール構造、歪場 | コヒーレンスが性能を決める |

## 10. 吸収端と元素選択性

X線エネルギー $E$ と波長 $\lambda$ の関係は
$
E=\frac{hc}{\lambda}
$
である。実用上は
$
E[\mathrm{keV}]\approx\frac{1.2398}{\lambda[\mathrm{nm}]}
$
が目安となる。

測りたい元素の吸収端（K端、L端など）に合わせてエネルギーを選ぶと、元素選択性が得られる。遷移金属のL端（軟X線）は3d状態の情報に直結しやすく、K端（硬X線）はよりバルク透過性や構造情報と相性がよい、といった使い分けが生じる。

## 11. 時間構造

蓄積リングでは電子がバンチとして周回し、放射光もバンチに同期したパルス列となる。パルス幅は施設設計に依存するが、概ね100 ps程度の時間幅が典型例として挙げられる。さらに、リング電流をほぼ一定に保つ運転方式としてトップアップ入射が広く用いられ、光強度の安定化に寄与する。

XFEL（自由電子レーザー）は、線形加速器で加速した高品質電子ビームをアンジュレータに通し、自己増幅（SASE）などで極めて短いパルスと高いピーク輝度を得る点で、蓄積リング光源と性格が異なる。蓄積リングが平均輝度と安定供給に強いのに対し、XFELはフェムト秒領域の超高速現象や非線形X線相互作用に強い。

## 12. 国内主要施設

| 施設 | 方式 | 電子エネルギー（公表値の例） | 主な得意領域（概略） |
|---|---|---:|---|
| SPring-8 | 蓄積リング | 8 GeV | 硬X線、高エネルギー散乱・分光、微小集光 |
| Photon Factory（PF/PF-AR） | 蓄積リング | 2.5 GeV / 6.5 GeV | VUV〜X線、幅広い物質・生命科学 |
| NanoTerasu | 蓄積リング | 3 GeV | 低エミッタンスによる高コヒーレンス、軟〜中間エネルギー域の高度計測 |
| SACLA | XFEL | （施設仕様に依存） | フェムト秒X線、超高速・非線形領域 |

特定施設の得手不得手は、単に電子エネルギーだけでなく、エミッタンス、挿入光源、ビームライン光学、検出器、試料環境の整備状況で決まる。したがって「何が測りたいか（元素、長さスケール、時間スケール、環境条件）」を先に固定すると、必要な光源性能が自動的に定まる構造になっている。

## 13. データ前処理と定量化

放射光は高強度であるがゆえに、測定系の非理想性が結果に混ざりやすい。手法横断で現れる論点を整理する。

- 強度の規格化：入射強度 $I_{0}$ の変動補正は必須である
- 背景・寄与分離：散乱ならコンプトンや蛍光、吸収なら自己吸収や飽和の影響が現れる
- エネルギー較正：吸収端・光電子分光ではエネルギー基準が解析全体を支配する
- 幾何学補正：斜入射、試料粗さ、線吸収係数の角度依存が有効体積を変える
- 物理モデルの選定：回折のリートベルト、XAFSの散乱理論、ARPESの最終状態近似など、前提の違いが解釈の違いとして現れる

## まとめ

放射光は、相対論的電子ビームと磁場デバイスにより生成される高指向性・高輝度の可変波長光であり、吸収・散乱・光電子・非弾性散乱を通じて、構造と電子状態、励起ダイナミクスを多面的に引き出す基盤である。光源（偏向電磁石・アンジュレータ等）、ビーム品質（輝度・コヒーレンス）、ビームライン光学（単色化・集光）を物理量として理解すると、測りたい情報に対して必要な条件が整理され、施設・手法の選択が原理から一貫して組み立てられるのである。

## 関連研究・参考ソース
- NanoTerasu（公式）
  https://nanoterasu.jp/
- QST：NanoTerasuに関するプレス（研究利用・運用状況の公表）
  https://www.qst.go.jp/site/press/20240401.html
- ESRF：Extremely Brilliant Source（EBS）の概要（MBAラティス、低エミッタンス）
  https://www.esrf.fr/Accelerators/Status/EBS
- J. Chavanne et al., The ESRF EBS (Extremely Brilliant Source) project（加速器設計の学術的記述）
  https://www.nature.com/articles/s42005-021-00612-5
- MAX IV（MBA型低エミッタンスリングの運用例）
  https://www.maxiv.lu.se/
- APS Upgrade（APS-U）関連文献（MBA型への改造と性能）
  https://pubmed.ncbi.nlm.nih.gov/33908841/
- CERN講義資料：Undulators and Wigglers（K値、同調性の説明）
  https://indico.cern.ch/event/668489/contributions/2733481/attachments/1562549/2460719/Lecture2Undulatorsandwigglers.pdf
- X-Ray Data Booklet（エネルギー・断面積等の参照用）
  https://xdb.lbl.gov/
