Repository: rd070672/tyamazaki-wiki

File: src/exp/maskless-lithography.md
# マスクレス露光装置の物理と周辺技術：デジタルパターニングの原理

マスクレス露光装置は、フォトマスクの代わりにデジタルデータから露光パターンを生成し、レジスト上へ直接描画する装置である。光学像形成に加えて、反応拡散・溶解・機械安定性・位置合わせ・データ生成が結合した総合技術である。

## 参考ドキュメント
- 日本半導体製造装置協会（SEAJ） リソグラフィWG資料（マスクレス露光・電子ビーム直描の位置づけを含む）
https://www.seaj.or.jp/activity/tech/file/2012litho.pdf
- 大阪府立産業技術総合研究所 技術シート：マスクレス露光装置による微細構造の直接描画（DMD投影装置の構成・用途例）
https://orist.jp/technicalsheet/24-14.pdf
- The Principle and Development of Optical Maskless Lithography System Based on DMD（DMD投影型の方式整理：CD、オーバレイ、スループットの観点）
https://www.mdpi.com/2072-666X/16/12/1356

## 1. マスクレス露光とは何か

マスクレス露光（maskless lithography, direct-write lithography）とは、マスクを介さずに設計データ（GDSII, DXFなど）を露光パターンへ変換し、レジストへ直接転写する露光方式の総称である。目的は大きく二つに分けられる。

- 試作・研究開発の高速化  
  マスク製作の待ち時間を削り、設計変更の反映を迅速化する。
- 小ロット多品種への適応  
  同一基板内で異なるパターンを露光する、グレースケール露光で3次元形状を作るなど、マスク露光では不利な作り方を可能にする。

一方で、同一パターンを大量に繰り返す場面ではマスク露光（ステッパ/スキャナ）の優位が大きく、マスクレスは用途と速度の設計思想が異なる。

## 2. 方式の分類（装置アーキテクチャ）

マスクレス露光装置は、露光パターン生成の方式で分類すると理解が速い。

### 2.1 空間光変調器（SLM）投影型（DMD, LCoS）

DMD（Digital Micromirror Device）やLCoS（Liquid Crystal on Silicon）で、照明光の空間分布を画素単位で変調し、投影レンズでレジストへ縮小投影する方式である。DMD型は反射型で高速スイッチングが可能であり、PWMによる照射量制御（グレースケール）と相性が良い。

典型構成は以下である。

- 光源（UV LEDやレーザー）
- 照明光学（均一化、開口制御、偏光制御など）
- SLM（DMD/LCoS）
- 投影光学（縮小投影、テレセントリック、高NA化）
- 空間フィルタ（回折高次数の除去など）
- ステージ（ステップ式、または走査同期）
- フォーカス/アライメント（自動焦点、マーク検出）

DMD投影は「1ショットの露光領域」が有限であり、ステップ&リピート（ショットのつなぎ）で広面積を作る設計が多い。

### 2.2 走査スポット型（レーザーダイレクト描画、LDI/DWL）

集光スポット（ガウスビーム等）をガルバノミラー、ポリゴンミラー、ステージ走査で走らせ、線画やラスター描画で露光する方式である。PCB分野のLDI（Laser Direct Imaging）は代表例であり、フォトマスクを使わずにドライフィルムレジストへ直接描画する。

### 2.3 荷電粒子ビーム直描（電子線、イオンビーム）

電子線描画（EBL）は、電子光学系で微小ビームを形成し、レジストへエネルギーを与えて潜像（主に主鎖切断または架橋）を作る方式である。波長が極小で回折限界がほぼ関与しない一方、散乱（前方散乱・後方散乱）による近接効果と、描画の逐次性に起因する描画速度が主要制約となる。高速化のためマルチビーム化が研究・実用化されてきた。

### 2.4 近接場・干渉・特殊方式

干渉露光、ホログラフィック露光、近接場を用いる方式は、周期構造や限定されたパターンには強いが、任意形状の自由度は一般に低い。マスクレスの一種として位置づくが、用途は特殊である。

以下では、研究開発用途で頻出する DMD投影型、レーザー走査型、電子線直描の3系統を中心に物理と周辺技術を整理する。

## 3. 露光の物理：光学像形成と材料応答

### 3.1 投影露光の基本式（解像度と焦点深度）

投影露光の限界はRayleighの関係で概略評価される。

$$
CD \approx k_{1}\frac{\lambda}{NA}
$$

$$
DOF \approx k_{2}\frac{\lambda}{NA^{2}}
$$

ここで $\lambda$ は波長、$NA$ は開口数、$k_{1}, k_{2}$ は像形成・プロセス条件をまとめた係数である。マスクレスでも投影光学を使う限り、この関係が設計の骨格となる。

DMD投影型では画素化の影響も大きい。DMD画素ピッチを $p_{DMD}$、投影縮小率を $M$（例：$M=10$ なら10分の1縮小）とすると、レジスト面での画素ピッチは概ね

$$
p_{wafer} \approx \frac{p_{DMD}}{M}
$$

で与えられ、これが実質的なサンプリング間隔になる。光学PSF（点像）と画素の畳み込みでエッジが決まるため、単に $NA$ を上げるだけでは改善が飽和する場合がある。

### 3.2 DMDの回折と空間フィルタ

DMDは微小ミラーが周期配列した反射素子であり、光学的には回折格子として振る舞う。ミラーの傾き角（ON/OFF）に応じて主反射方向が変わり、さらに回折高次数が発生する。投影系では、不要な回折成分を空間フィルタで切り、像コントラストと迷光を抑える構成が用いられる。

このとき、照明のコヒーレンス（部分コヒーレント条件）が像のMTFや線幅制御に関与する。DMD投影のモデル化では、部分コヒーレント結像と「実機の投影特性」を同時に扱う必要がある。

### 3.3 露光量（dose）と潜像形成

レジストが反応するのは照度そのものではなく、露光時間で積分したエネルギー密度である。露光量 $E$ は

$$
E=\int I(t)\,dt
$$

であり、定常照明なら $E \approx I\cdot t$ である。

化学増幅型レジストでは、露光で酸が生成され、PEBで酸触媒反応（脱保護）が進み、現像溶解性が変化する。DMD投影型のグレースケール露光は、画素のON/OFFを高速に切り替えて時間平均照度を制御する（PWM）ことで、実効的に $E$ を連続量として制御する。

一方、電子線では、一般に面積当たり電荷量（例：$\mu C/cm^{2}$）でドーズを置く。ビーム電流を $I$、照射時間を $t$、照射面積を $A$ とすれば、

$$
D=\frac{I t}{A}
$$

となる。エネルギー付与は電子散乱で広がり、近接効果として像が太る。

### 3.4 近接効果：電子線直描

電子線直描では、前方散乱と基板での後方散乱により、点照射が点として留まらずPSF（Point Spread Function）として広がる。設計パターン $P(\mathbf{r})$ とPSF $h(\mathbf{r})$ の畳み込みで実効露光分布 $E(\mathbf{r})$ が決まる近似は直観が良い。

$$
E(\mathbf{r}) \approx (P*h)(\mathbf{r})
$$

近接効果補正（PEC）は、この畳み込みにより生じる過露光・露光不足を、局所ドーズの変調で補う操作である。精度と計算量の兼ね合いが難所であり、PSFのモデル化（複数ガウス、複合関数、モンテカルロ由来など）が継続的に研究されている。

## 4. 装置設計：性能指標と支配因子

マスクレス露光で頻繁に最適化対象になる指標は以下である。

- 解像度（最小線幅、エッジの鋭さ）
- 位置精度（絶対位置、繰返し、ひずみ補正後の残差）
- オーバレイ（多層合わせ）
- 速度（面積/時間、データ転送を含む実効速度）
- 欠陥（粒子、迷光、ドーズ誤差、描画継ぎ目）
- 3次元/グレースケール能力（高さ制御、連続形状）

以下、方式別に支配因子をまとめる。

### 4.1 DMD投影型：画素化・光学・ショットつなぎ

1) 画素化と縮小投影  
画素ピッチがそのまま露光面の最小ステップを与える。縮小率を上げれば細かくなるが、視野が狭くなりショット数が増える。

2) 結像と迷光  
DMDの回折高次数、ミラーの面外散乱、レンズの収差、照明均一性が像コントラストとCDUに効く。空間フィルタと照明条件（部分コヒーレンス）の設計が重要である。

3) ショットつなぎ（ステップ&リピート、または走査同期）  
広面積露光は、有限のショット領域を繋いで作る。継ぎ目がCD段差・位置段差として現れるため、
- ステージの直交性、ピッチ/ヨー、スケール誤差
- 光学歪み（倍率変動、像面湾曲）
- スイッチング遅延と同期誤差
の補償が必要になる。

4) グレースケール露光  
PWMで露光量を連続制御でき、マイクロレンズ、回折光学素子、流路の深さ変調、レジスト厚さ方向の形状制御に使える。反応・現像モデル（露光量→溶解深さ）が形状再現性を支配する。

### 4.2 レーザー走査型：ビーム品質・走査制御・加速度

1) スポットサイズとプロファイル  
解像度は集光NAと波長、ビーム品質（$M^{2}$）、焦点位置で決まる。ガウスビームの半値幅がそのまま線幅にならず、レジスト反応のしきい値と現像で実効線幅が決まる。

2) 走査によるドーズ均一性  
走査速度 $v$ と線方向の単位長さ当たり露光量の関係は概略

$$
E_{line} \propto \frac{P}{v}
$$

（$P$は光パワー）となり、加減速区間のドーズ補償が不可欠になる。パターン角部や短線分で過露光が出やすい。

3) レーザー変調とデータ同期  
AOM/EOM等で高速変調し、走査位置と完全同期させる必要がある。データ生成（線分分割、ラスター化）と装置制御が結合する。

### 4.3 電子線直描：散乱、ドーズ制御、マルチビーム化

1) 近接効果とPSF  
散乱が像を左右するため、PECの出来がCDとLERを強く支配する。

2) ステッチングとドリフト  
フィールド描画の継ぎ目、長時間描画による熱ドリフト・チャージアップが線の曲がりや寸法誤差を生む。

3) スループット  
逐次描画のため速度は厳しい制約となる。高スループット化の方向としてマルチビームが本質的であるという認識が強い。

## 5. 周辺技術

### 5.1 レジストと材料設計（光・電子に対する感度と形状安定性）

- 感度：必要露光量が小さいほど高速化に有利であるが、統計揺らぎによるLERや欠陥増加と表裏である。
- 解像：薄膜化、溶媒残り制御、PEB条件最適化が効く。
- 現像：溶解速度の非線形性がエッジとCDUを規定する。
- 形状安定性：微細パターンでは乾燥時の毛管力で倒壊が起こり得る。表面張力 $\gamma$ と曲率スケール $r$ に対し

$$
\Delta P \sim \frac{2\gamma \cos\theta}{r}
$$

のような毛管圧が発生し、$r$が小さいほど不利である（$\theta$は接触角）。

### 5.2 多層化（ARC/BARC、ハードマスク）

反射・定在波を抑えるためのARC/BARC、薄膜レジストの耐プラズマ性を補うハードマスクは、マスクレスでも同様に重要である。像形成が良くても転写で形状が崩れれば意味がないためである。

### 5.3 アライメントとオーバレイ

マスクレスでは、パターンデータ自体は「理想座標」であり、実基板の伸縮・歪み・既存パターンの位置誤差へ追従して露光座標系を補正する必要がある。一般化すると、設計座標 $\mathbf{r}$ と装置座標 $\mathbf{r}'$ の間に

$$
\mathbf{r}' = \mathbf{A}\mathbf{r} + \mathbf{b} + \Delta(\mathbf{r})
$$

（$\mathbf{A}$：線形変換、$\mathbf{b}$：並進、$\Delta$：高次歪み）を導入し、アライメントマークの観測から係数を推定して補正する。DMD投影型では光学歪み（倍率ムラ）も同時に入るため、ステージと光学の複合補正になる。

### 5.4 データ技術：GDSから露光パターンへの変換

マスクレスの本質は「データ→光/ビーム」の変換である。典型的には次を含む。

- 図形の分割（fracturing）  
  ポリゴンを機械が扱いやすい要素へ分解する。
- ラスター化（pixelization）  
  DMD型では特に、画素格子へ落とし込む操作が画質を左右する。
- 露光量マップ  
  グレースケール（多値）露光では各画素に露光量を割当てる。
- 装置同期  
  ステージ位置、露光タイミング、SLM更新を同期する。

「正しいデータ変換」は、等価的には装置のPSFや歪みを含めた逆問題になり、確認はCDの測定とフィードバックで進む。

### 5.5 計測・検査：CD、形状、欠陥、材料状態

- CD-SEM、光学顕微鏡、プロファイラ、AFM：線幅と形状
- 散乱計測（scatterometry）：周期構造の形状推定
- 薄膜評価（膜厚、屈折率）：露光・現像再現性の基礎
- 表面分析（XPS、TOF-SIMS）：密着・残渣・汚染

マスクレスではパターンが多様なため、代表パターンを設計側で用意し、計測から補正する運用設計がそのまま性能を決める。

## 6. 応用例

- MEMS・センサ：多品種のマスクセットを避けつつ試作反復する
- マイクロ流路：グレースケール露光や段差構造を用いた流体機能
- フォトニクス：回折格子、導波路、メタサーフェスの試作
- PCB/パッケージ（LDI）：高密度配線・多層位置合わせ
- ASICの短納期開発：電子線直描による少量生産の議論が古くからある
- フォトマスク作製（周辺領域）：EBLやレーザー直描はマスク製作と連続している

## 7. 方式比較（表）

| 方式 | パターン生成 | 代表波長/ビーム | 解像の主因 | 速度の主因 | 強み | 制約 |
|---|---|---:|---|---|---|---|
| DMD投影型 | 画素ON/OFF（多値可） | 365–405 nm など | 光学PSF＋画素化 | ショット数、同期、照度 | データ直結、グレースケール、装置が比較的簡潔 | 視野が有限、継ぎ目、画素由来の限界 |
| LCoS投影型 | 位相/振幅変調（方式依存） | UV〜可視 | 光学PSF＋変調特性 | 更新速度、光効率 | 位相制御や高画素化の余地 | 偏光や応答速度、光効率設計が難しい |
| レーザー走査型 | スポット走査 | 355/405 nm など | スポット径＋反応 | 走査速度、加速度 | 任意形状、比較的長視野、装置理解が直観的 | 角部ドーズ、走査同期、微細化で速度低下 |
| 電子線直描（EBL） | ビーム走査（ベクタ/ラスター） | 10–100 keV | 散乱・収差・レジスト | 逐次描画、PEC計算 | 最高クラスの微細性、マスク作製 | 速度、近接効果、チャージアップ、長時間安定性 |
| マルチビーム電子線 | 多数ビーム並列 | 50 keV など | 散乱＋ビーム配列 | データ帯域、並列制御 | スループットの根本改善指向 | システムが巨大、データ・補正が難しい |
| LDI（PCB） | レーザー直描 | 可視〜UV | スポットと材料 | パネル搬送、照射速度 | 多層基板での位置合わせ、マスク不要 | 半導体級の微細化とは設計目標が異なる |

## 8. 研究課題：今後注目される技術

1) 画素化・PSF・現像を統合したモデル  
DMD投影では、画素化・回折・部分コヒーレンス・現像の非線形性を結合して「設計通りに出るデータ」を生成する問題が中心である。

2) オーバレイと大面積性の両立  
継ぎ目のCD段差と位置段差を抑えつつ、面積速度を上げる設計が鍵である。ステージ・光学歪み・焦点面の安定が支配する。

3) グレースケール露光の形状再現  
露光量→溶解深さ→最終形状の写像が材料依存であり、装置の多値制御に見合う材料モデルと校正が必要である。

4) 電子線の高スループット化  
マルチビーム化は原理的に有効であるが、データ帯域、PEC、長時間安定性、装置校正が難所である。

## まとめ

マスクレス露光装置の物理は、光学（結像・回折・コヒーレンス）または電子光学（収差・散乱）でパターンを生成し、レジストの反応と現像で形状へ変換する過程にある。性能は装置単体では決まらず、レジスト、アライメント、ショットつなぎ、データ変換、計測補正が一体となって初めて所望のCD・オーバレイ・速度に到達する。用途（試作反復、グレースケール、微細限界、面積）に応じて、DMD投影型・レーザー走査型・電子線直描を使い分ける設計思想が重要である。


## 関連研究
- SPIE：Imaging simulation of maskless lithography using a DMD（DMD投影の結像モデル）
https://www.spiedigitallibrary.org/conference-proceedings-of-spie/5645/0000/Imaging-simulation-of-maskless-lithography-using-a-DMD/10.1117/12.577352.full

- J-STAGE：LDI（レーザーダイレクトイメージング）システムによるマスクレス露光（PCB領域のLDI概説）
https://www.jstage.jst.go.jp/article/ejisso/17/0/17_0_16/_article/-char/ja/

- 東京都立産業技術研究センター：マスクレス露光装置（DMD反射投影、ステップ式ショットつなぎの仕様例）
https://www.iri-tokyo.jp/service/search/ele-h23-maskroko/

- 大阪大学 産学共創本部（PDF）：マスクレス露光装置（DMD原理、GDSII等入力、グレースケール露光の説明）
https://www.parc.osaka-u.ac.jp/wp-content/uploads/2017/03/maskless.pdf

- NanoNet（PDF）：ダイナミックマスクレスリソグラフィ技術による3次元光造形（DMDの動的パターン制御と形状形成）
https://nanonet.go.jp/data/doc/1654666579_doc_10_0.pdf

- Proc. SPIE：Electron multi-beam technology for mask and wafer writing（マルチビーム電子線の概説）
https://www.spiedigitallibrary.org/conference-proceedings-of-spie/8680/868004/Electron-multi-beam-technology-for-mask-and-wafer-writing-at/10.1117/12.2014661.full

- Applied Optics：Measuring and modeling the proximity effect in direct-write electron-beam lithography（近接効果の測定とモデル）
https://opg.optica.org/fulltext.cfm?uri=ao-34-5-897

- Nanoscale Research Letters（2025）：Proximity effect correction in electron beam lithography using a composite function model（近接効果補正とPSFモデル）
https://link.springer.com/article/10.1186/s11671-025-04264-0

- Heidelberg Instruments：DWL 66+（レーザー直描装置の概要）
https://heidelberg-instruments.com/product/dwl-66/

- optics.org（2025 press）：Heidelberg Instruments Enhances DWL 66+ Lithography（性能アップデートの報道）
https://optics.org/press/6150

File: src/exp/photo-lithography.md
# フォトリソグラフィの化学と周辺技術：レジスト反応からEUV時代の統合プロセスまで

フォトリソグラフィは、感光性材料（レジスト）の光化学反応と、現像・エッチング・計測を連結して微細構造を作る技術である。微細化が進むほど、光学だけでなく、酸触媒反応、拡散、溶解、界面、欠陥統計が限界を決める。

## 参考ドキュメント
- SEAJ 半導体製造装置用語集（リソグラフィ）
https://www.seaj.or.jp/semi/yogo/lithography/words.html
- NAIST 学位論文（PAG、化学増幅型レジストの概説を含む）
https://naist.repo.nii.ac.jp/record/11713/files/R015283.pdf
- Mortini ほか, Photosensitive resists for optical lithography（HMDS、BARCなどの概説）
https://comptes-rendus.academie-sciences.fr/physique/item/10.1016/j.crhy.2006.10.010.pdf

## 1. プロセス全体像

フォトリソグラフィは「塗る→反応させる→溶かし分ける→転写する」という連続操作であり、各段階に固有の物理化学がある。

1) 基板前処理
- 洗浄・乾燥：有機汚染、水分、金属イオンを低減する
- 密着向上（プライミング）：表面の水酸基密度や濡れ性を調整し、密着性と欠陥を左右する（例：シラン系）

2) スピン塗布（spin coating）
- レジスト溶液（ポリマー＋添加剤＋溶媒）を薄膜化する
- 膜厚は粘度、回転数、溶媒揮発、温湿度、周囲気流に依存する

3) ソフトベーク（prebake）
- 溶媒を除去し、ガラス転移近傍の粘弾性を整える
- 溶媒残りは、露光反応速度・酸拡散・溶解速度のゆらぎ源になる

4) 露光（exposure）
- 光（またはEUV）で吸収→励起→反応種（酸、ラジカル等）を生成する
- 光学像（空間周波数成分）と材料の反応が畳み込まれて潜像ができる

5) ポスト露光ベーク（PEB）
- 化学増幅型ではここで酸触媒反応が進行し、溶解性コントラストが形成される
- 酸拡散と反応が同時に起き、解像度・LER・CDUを左右する

6) 現像（development）・リンス・乾燥
- 塩基現像液で「溶ける領域／溶けない領域」を分離する
- 乾燥時の毛管力により、微細パターンが倒壊することがある

7) パターン転写（etch / implant / lift-off）とレジスト除去
- レジストは最終構造ではなく、下地へ転写するための一時材料である
- エッチング耐性や下地選択比の設計が重要である

この一連は露光装置だけで完結せず、塗布・ベーク・現像装置（トラック）、洗浄、プラズマ、計測・検査、マスク技術が不可分である。

## 2. 解像度と焦点深度：光学と材料が接続する式

縮小投影露光では、解像度はRayleighの式で議論されることが多い。

$$
CD \approx k_{1}\frac{\lambda}{NA}
$$

焦点深度（Depth of Focus）は、

$$
DOF \approx k_{2}\frac{\lambda}{NA^{2}}
$$

で与えられる。ここで、$\lambda$ は波長、$NA$ は開口数、$k_{1},k_{2}$ はプロセス定数であり、レジスト・プロセス・マスク（RET/OPCを含む）の総合性能を押し込んだ量である。

重要なのは、$k_{1}$ を下げる（同じ光学でより細くする）ほど、材料側の要求が急激に厳しくなる点である。具体的には、LER（線端粗さ）・欠陥・確率過程（特にEUV）の影響が前面化する。

## 3. フォトレジストの化学：基本構成と反応機構

### 3.1 レジスト配合の基本要素

多くの有機レジストは、概ね次の要素から成る。

- ベースポリマー：溶解性、機械強度、ガラス転移温度、エッチング耐性を担う
- 感光剤／反応源：露光で化学種を生成する（DNQなど、またはPAG）
- 溶媒：塗布性と膜形成を支配する
- 添加剤：塩基（クエンチャ）、界面制御、溶解抑制・促進、欠陥低減など

### 3.2 ポジ型とネガ型

- ポジ型：露光部が現像で溶ける（溶解性が増す）
- ネガ型：露光部が架橋・重合などで溶けにくくなる

現代の主流は用途により使い分けられるが、微細化の中心では化学増幅型ポジレジストが重要である。

### 3.3 i線（365 nm）周辺：DNQ/ノボラック系の溶解抑制

DNQ（ジアゾナフトキノン）/ノボラック系では、DNQがノボラックの溶解を抑制し、露光で生成物が溶解を促進することでコントラストを作ると理解されてきた。溶解抑制は水素結合など分子間相互作用により強まると説明されることが多い。

この系は、材料としての安定性とプロセスウィンドウが比較的広い一方、波長短縮（KrF/ArF）で吸収・透明性・反応設計が厳しくなり、次の化学増幅型へ主役が移る。

### 3.4 KrF（248 nm）/ArF（193 nm）：化学増幅（CAR）の基本

化学増幅型レジストは、露光で光酸発生剤（PAG）から酸を生成し、PEBで酸触媒反応（脱保護など）を連鎖的に進め、溶解性差を増幅するものである。

概念的には、次の連鎖で表せる。

- 露光：$PAG \xrightarrow{h\nu} \mathrm{acid}$
- PEB：$\mathrm{polymer{-}protecting\ group} \xrightarrow{\mathrm{acid}} \mathrm{polymer{-}OH} + \cdots$

酸は触媒であり、消費されずに複数回反応を進め得るため、感度（必要露光量）を下げられる一方、酸拡散が像をぼかす方向にも働く。

酸拡散距離の目安は拡散係数$D$と時間$t$で、

$$
L \sim \sqrt{2Dt}
$$

となる。$L$を短くすると解像度は上がりやすいが、反応の均一性や感度、LER、欠陥に別の代償が出る。

### 3.5 現像：塩基溶解とコントラスト形成

多くのポジレジストはアルカリ現像で溶解する設計であり、現像液としてTMAH水溶液（例：2.38%）が広く用いられてきた。溶解速度は、ポリマーの酸性度、脱保護比率、分子量分布、残溶媒、添加剤、温度などに敏感である。

現像は単純な「溶ける／溶けない」ではなく、膜内部の透過、膨潤、溶解、界面反応が絡むため、CDUやLERを決める最後の化学工程とも言える。

## 4. レジストスタックと界面化学：密着・反射・転写

### 4.1 密着促進（例：HMDS）と表面状態

基板表面の水分・水酸基・有機汚染は密着に強く効く。シラン系密着促進は、表面の濡れ性と界面結合状態を整え、塗布欠陥やパターン剥離を抑える方向に働く。

### 4.2 反射防止膜（BARC/ARC）と定在波

基板反射で膜内に定在波が生じると、膜厚方向に反応量が揺らぎ、パターン側壁のうねりやCD変動の原因になる。これを抑えるため、吸収性を持つボトム反射防止膜（BARC）や多層ARCが使われる。

光吸収はBeer–Lambert則で近似される。

$$
I(z)=I_{0}\exp(-\alpha z)
$$

ここで$\alpha$は吸収係数、$z$は深さである。BARCはこの$\alpha$と干渉条件を最適化し、膜内の光学場を整える。

### 4.3 ハードマスクと多層プロセス

レジスト単体の耐プラズマ性が不足する場合、Si系・C系のハードマスクを併用する。薄いレジストで高解像度を確保しつつ、ハードマスクでエッチング耐性と形状保持を稼ぐ設計である。EUVでは特に薄膜レジスト化が進みやすく、多層化の重要性が増す。

## 5. 微細化で支配的になる現象：LER、確率過程、倒壊

### 5.1 LER/LWRと統計揺らぎ

線端粗さ（LER）や線幅粗さ（LWR）は、電気特性ばらつきや耐圧低下に直結するため重要である。発生源は複合的であり、次が重なって現れる。

- 光学像のコントラスト不足（低$k_{1}$動作）
- 酸生成の統計揺らぎ、拡散のゆらぎ
- 現像での反応・溶解のゆらぎ
- 分子サイズ・分布に起因する材料固有ノイズ

### 5.2 パターン倒壊（pattern collapse）

現像後の乾燥では、液体の表面張力$\gamma$に起因する毛管力が発生し、細いレジスト柱やラインが倒れることがある。毛管圧のスケールは曲率半径$r$で

$$
\Delta P \sim \frac{2\gamma \cos\theta}{r}
$$

のように見積もられる（$\theta$は接触角）。微細化で$r$が小さくなるほど$\Delta P$は増大し、倒壊リスクが上がる。対策は、表面張力低減、形状（アスペクト比）制御、材料弾性の最適化、乾燥方法の工夫などの組合せである。

## 6. EUVリソグラフィ（13.5 nm）の化学と周辺技術

### 6.1 なぜ13.5 nmなのか：反射光学と多層膜

EUVは透過光学が使えず、反射光学系で構成される。13.5 nm付近ではMo/Si多層膜が高い反射率を示し得るため、この波長が標準として定着した歴史がある。EUVマスクも透過型ではなく反射型となり、多層膜、吸収体、保護層、基板の複合体である。

### 6.2 EUVレジスト：二次電子と確率過程

EUV光子は高エネルギーであり、吸収後に二次電子が生成され、そこから化学反応（酸生成や架橋）が駆動される。したがって、単純な「光化学量子収率」だけでなく、電子散乱・反応効率・局所エネルギー分布が像形成に効く。

EUVでは、感度（低線量）と解像度・LERのトレードオフが顕著になりやすい。線量を下げるとショットノイズが増え、LERや欠陥（ブリッジ、ピンチオフ）が増える方向に働くという理解が広く共有されている。

### 6.3 アウトガスと汚染、ペリクル、マスク欠陥

EUVは鏡・マスクが汚染に弱く、レジストからのアウトガスは光学汚染の一因になり得る。マスク欠陥は反射型ゆえに扱いが難しく、検査・修正・保護（ペリクル）を含む周辺技術が不可欠である。

### 6.4 無機・金属酸化物系レジストの潮流

EUV吸収を高め、エッチング耐性も確保する狙いで、金属酸化物系や有機金属系レジストが研究されている。これらは吸収断面積や反応機構が有機CARと異なり、材料設計の自由度と新たな課題（現像化学、欠陥、アウトガスなど）を同時に持ち込む。

## 7. 周辺技術：装置・材料・計測・計算が結ぶ全体最適

### 7.1 レジスト塗布・現像装置（トラック）と工程制御

- 塗布：粘度管理、フィルタ、気泡・粒子欠陥対策
- ベーク：温度均一性、昇温・降温プロファイル、ホットプレート接触
- 現像：液供給、攪拌、温度、リンス、乾燥条件

微細化では、露光よりトラック由来のばらつきが支配的になる場面もあるため、装置側の温度・流体・清浄度が重要である。

### 7.2 マスク技術（フォトマスク、EUVマスク）

- パターン形成：電子線描画とレジスト、レチクルプロセス
- 欠陥検査：欠陥サイズが小さくなるほど、検査は難しくなる
- EUV：多層膜欠陥、吸収体、ペリクル、反射率劣化の管理

### 7.3 計測・検査（CD、形状、欠陥）

- CD-SEM：線幅、側壁形状の評価
- 散乱計測（scatterometry）：形状パラメータ推定
- AFM、XPS、TOF-SIMS：表面・界面・化学状態
- 欠陥検査：粒子、ボイド、ブリッジ、レジスト残渣

### 7.4 パターン転写：プラズマエッチングとダメージ

パターンは最終的に下地へ転写される。ここでは、化学反応性イオン・ラジカルの反応と、物理スパッタの組合せで選択比と形状が決まる。レジスト側はプラズマで劣化・収縮するため、耐性設計（材料・膜厚・ハードマスク）が重要である。

### 7.5 計算技術：光学像と材料化学の結合

フォトリソグラフィは、光学シミュレーション（電磁場、近接効果）と、レジスト反応拡散（酸生成、拡散、脱保護、溶解）を結び、CD・LER・欠陥を予測する方向へ進んできた。EUVでは確率モデル（フォトン・電子・反応の統計）を含めた記述が特に重要になりやすい。

## 8. 波長別に見た化学と周辺技術の要点（比較表）

| 世代 | 波長 | 代表レジスト／像形成 | 主要な周辺技術 | 代表的な課題 |
|---|---:|---|---|---|
| g/i線 | 436/365 nm | DNQ/ノボラック、溶解抑制 | BARC、ステッパ、トラック | 解像限界、膜内干渉、下地反射 |
| KrF | 248 nm | 化学増幅（PAG＋脱保護） | RET、OPC、材料透明性 | 酸拡散と解像、CDU |
| ArF / ArF液浸 | 193 nm | 化学増幅（高透明ポリマー） | 液浸、高NA、ハードマスク | LER、倒壊、材料・工程ばらつき |
| EUV | 13.5 nm | 二次電子駆動、CAR/無機系 | 反射光学、EUVマスク、ペリクル | 確率欠陥、アウトガス、マスク汚染 |

## まとめ

フォトリソグラフィの核心は、光学像を材料反応と現像で「形状」に変換する点にあり、微細化が進むほど化学（酸生成・拡散・溶解）と界面（密着・反射・汚染）が限界を支配する。EUVでは二次電子と確率過程が前面に出るため、レジスト化学の設計だけでなく、マスク・光学・清浄度・検査・転写を含む全体設計が不可欠である。

## 関連研究

- ウシオ技術情報誌（ライトエッジ）：EUV光源とRayleigh式、13.5 nm選択の背景
https://www.ushio.co.jp/jp/technology/lightedge/200803/100351.html
https://www.ushio.co.jp/jp/technology/lightedge/200803/100353.html

- EUVリソグラフィと露光装置（J-STAGE PDF、反射型マスクとMo/Si多層膜）
https://www.jstage.jst.go.jp/article/jspf/79/3/79_3_221/_pdf

- EUVリソグラフィ用Mo/Si多層膜の評価（PF NEWS）
https://www2.kek.jp/imss/pf/pfnews/26_1/p22-25.pdf

- DNQ–novolac photoresists revisited（DNQ/ノボラック溶解抑制の再検討）
https://onlinelibrary.wiley.com/doi/pdf/10.1002/mrc.1134

- Mack, Positive Photoresists - Exposure（教育資料、DNQ溶解抑制の説明）
https://www.lithoguru.com/scientist/litho_tutor/TUTOR05%20%28Winter%2094%29.pdf

- Metal-oxide based photoresists for EUV lithography（レビュー、無機系レジスト動向）
https://www.mdpi.com/2072-666X/15/9/1122

- Alternate hardmasks for EUV lithography（多層プロセスとBARC/ハードマスク）
https://pubs.aip.org/avs/jvb/article-pdf/doi/10.1116/1.4966960/13554676/06kg03_1_online.pdf

File: src/exp/vsm.md
# 振動試料型磁力計（VSM）による磁化測定の基礎

振動試料型磁力計（Vibrating Sample Magnetometer; VSM）は、一定磁場中で試料を機械的に振動させ、そのとき変化する磁束から誘導起電力を検出することで磁気モーメントを測定する装置である。Faradayの電磁誘導則に基づく比較的単純な原理により、粉末・バルク・薄膜など多様な磁性材料の磁化曲線を広い磁場・温度範囲で定量評価できる点が特徴である。

### 参考ドキュメント
- 振動試料型磁力計 – 東京理科大学 物理学科 光学研究室（VSMの原理解説）  
  https://www.rs.tus.ac.jp/mitsuda/LabExercise/htmlVSM/vsmpri/vsmpri.html  
- 試料振動型磁力計(VSM)による磁性薄膜評価（大阪産業技術研究所 技術資料, 2019）  
  https://orist.jp/technicalsheet/19-11.pdf  
- 磁気特性(振動試料型磁力計/VSM) – 日鉄テクノロジー 技術紹介ページ  
  https://www.nstec.nipponsteel.com/technology/physical-properties/magnetic/magnetic_03.html  

## 1. VSMの位置づけと概要

振動試料型磁力計は、磁化特性（$M$–$H$曲線、保磁力、残留磁化、透磁率など）を自動的かつ連続的に測定する磁力計である。均一な直流磁場中に置かれた試料を一定振幅・一定周波数で単振動させ、試料近傍に配置した検出コイルに誘起する交流起電力の大きさから試料の磁気モーメントを求める原理に基づく装置である。

VSMは操作性が高く、測定時間も比較的短いことから、研究室レベルから産業応用まで広く用いられている。温度制御ユニットや高磁場電磁石と組み合わせることで、数 K から 1000 K 近傍までの温度領域、低磁場から数テスラ級の磁場領域で磁気特性を取得できる装置構成も一般的である。

## 2. 動作原理：電磁誘導と磁気モーメント

### 2.1 Faradayの法則とVSM信号

VSMはFaradayの電磁誘導則に基づく。検出コイルに誘起される起電力 $\varepsilon$ は

$$
\varepsilon(t) = -N \frac{d\Phi(t)}{dt}
$$

で与えられる。ここで、$N$ はコイル巻数、$\Phi(t)$ は検出コイルを貫く磁束であり、

$$
\Phi(t) = \int_{A} \mathbf{B}(\mathbf{r}, t)\cdot \mathbf{n}\, dA
$$

と書ける。試料の磁気モーメント $\mathbf{m}$ が作る磁場 $\mathbf{B}_{\mathrm{sample}}$ が試料の振動によって時間変化するため、その磁束変化が検出コイルに起電力を生じる。

試料位置を $z$ 方向に正弦波振動

$$
z(t)=z_{0}\sin(\omega t)
$$

させると、コイルを貫く磁束 $\Phi$ は $z(t)$ の関数 $\Phi(z(t))$ となり、

$$
\varepsilon(t) = -N\frac{d\Phi}{dt} = -N \frac{d\Phi}{dz}\frac{dz}{dt}
           = -N \frac{d\Phi}{dz} z_{0}\omega \cos(\omega t)
$$

となる。したがって、振動角周波数 $\omega$、振幅 $z_{0}$、および位置微分 $d\Phi/dz$ が既知であれば、検出される交流信号の振幅は試料の磁気モーメント $m$ に比例することになる。

### 2.2 磁気モーメントと磁化の定義

試料の磁気モーメント $\mathbf{m}$ と磁化 $\mathbf{M}$ の関係は

$$
\mathbf{M} = \frac{\mathbf{m}}{V}
$$

であり、$V$ は試料体積である。磁力計としては、VSMが直接測定するのは磁気モーメント $m$ に比例した電圧信号であり、試料の体積・質量が既知であれば磁化 $M$ [emu/cm³] や比磁化 $M/\rho$ [emu/g] に換算することができる。


## 3. VSMの装置構成

### 3.1 基本構成要素

典型的なVSMは以下の要素から構成される。

- 電磁石または超伝導磁石（静磁場の印加）
- 試料ロッド・振動子（ピエゾ素子、電磁振動子など）
- 検出コイル（サーチコイル、ピックアップコイル）
- ロックインアンプ等の検出電子回路
- 温度制御ステージ（オプション）
- 磁場センサ（ホール素子、NMRプローブなど）

試料は非磁性ロッドの先端に固定され、振動子により数十 Hz〜数百 Hz 程度で単振動させられる。振動方向は磁場方向に垂直または平行に設定されることが多い。検出コイルは試料の近傍に配置され、差動配置（例えば上下対称に巻いた一対のコイル）とすることで、背景磁場や外来ノイズを抑制する構成が一般的である。

### 3.2 検出コイル配置と感度

検出コイルは、試料の磁気双極子場の勾配（$dB/dz$）が最大となる位置に置くことで感度を最大化できる。代表的には、ヘルムホルツ型やグラジオール型のコイル配置が用いられ、差動結線により試料の振動に起因する信号のみを強調し、背景磁場の変動や外部ノイズを抑えるよう設計される。

感度は、コイル巻数 $N$、コイル面積 $A$、試料−コイル間距離、試料の磁気モーメントなどによって決まり、最適設計された研究用VSMでは $10^{-6}$ emu 程度の感度が得られるとされる。


## 4. VSMによる磁化曲線測定

### 4.1 $M$–$H$曲線とヒステリシス

VSMでは、外部磁場 $H$ を掃引しながら誘起電圧信号を取得することで、磁気モーメント $m(H)$ および磁化 $M(H)$ の磁場依存性、すなわち磁化曲線を測定する。得られる典型的なヒステリシスループでは、以下の物理量が定義される。

- 飽和磁化 $M_{\mathrm{s}}$
- 残留磁化 $M_{\mathrm{r}}$
- 保磁力 $H_{\mathrm{c}}$
- 初透磁率 $\mu_{\mathrm{i}}$ 等

外部磁場と内部磁場の関係は

$$
H_{\mathrm{int}} = H_{\mathrm{appl}} - N_{\mathrm{d}} M
$$

であり、$N_{\mathrm{d}}$ は試料形状による減磁係数である。VSM測定では通常、$H_{\mathrm{appl}}$ に対する $M$ を測定するが、磁化ループの定量的解釈には減磁場補正が重要となる。

### 4.2 測定モード

商用VSMでは、次のような測定モードが一般的である。

- $M$–$H$ループ測定（ヒステリシスループ）
- 初透磁率曲線、減磁曲線
- $M$–$T$測定（温度依存性、キュリー温度の決定）
- 角度依存測定（磁気異方性評価）

温度制御を組み合わせることで、キュリー点やスピン再配列温度などの磁気転移を精密に評価することができる。

## 5. 感度と測定限界

### 5.1 感度指標

VSMの感度は、おおまかに

- 最小検出磁気モーメント（例：$10^{-6}$–$10^{-7}$ emu 程度）
- 磁場の再現性・均一性
- 試料位置決め精度
- 電子回路のノイズ特性

などで評価される。測定系全体のノイズ電圧 $e_{n}$ とロックインアンプの帯域幅 $B$ を考えると、最小検出磁気モーメント $m_{\mathrm{min}}$ は

$$
m_{\mathrm{min}} \propto \frac{e_{n}}{S\sqrt{B}}
$$

と表現でき、$S$ は磁気モーメントから検出電圧への変換感度である。コイル設計、振動条件、ノイズ対策により $S$ を高め、$e_{n}$ や $B$ を抑えることが高感度化の基本である。

### 5.2 試料サイズと形状

VSMでは、数 mm 程度までのバルク片、粉末を充填したカプセル、小面積の薄膜試料などが測定対象となる。薄膜では、膜厚がナノメートルオーダであっても、基板サイズを大きくして全体の磁気モーメントを増やすことで測定可能となる。ただし、基板自体の反磁性・常磁性バックグラウンドが無視できない場合には、基板のみの信号を差し引くなどの工夫が必要となる。


## 6. 他の磁力計との比較

VSMは、多数の磁力計の一種であり、原理・感度・装置構成が異なる。表1に代表的な磁力計との比較を示す。

### 表1 代表的磁力計との比較

| 装置                  | 原理                                     | 代表的感度      | 特徴                         |
|-----------------------|------------------------------------------|-----------------|------------------------------|
| VSM                   | 振動試料による電磁誘導（Faraday則）     | $\sim 10^{-6}$ emu | 幅広い磁場・温度、応答が速い |
| SQUID磁力計          | Josephson接合の超伝導量子干渉効果       | $\sim 10^{-8}$–$10^{-9}$ emu | 最高感度だが装置が複雑       |
| AGM（交番勾配磁力計）| 磁場勾配中の力測定（力検出型）          | VSMと同程度    | 小試料に有利、構成が簡素     |
| 抽出型磁力計          | 試料移動に伴う磁束変化（電磁誘導）      | $\sim 10^{-6}$ emu | 高磁場に適する構成が多い     |

SQUID磁力計は極めて高感度であるが、低温・シールド環境が必要であるのに対し、VSMは室温付近での簡便な磁化曲線測定に適し、温度・磁場の範囲を拡張しやすい点が長所である。


## 7. 薄膜・ナノ構造に対するVSM測定

### 7.1 薄膜試料

軟磁性薄膜や強磁性多層膜などの磁気特性評価において、VSMは基本的な測定手段として広く用いられている。薄膜では以下の点が重要となる。

- 実効体積 $V = A t$（面積 $A$ と膜厚 $t$）の評価
- 基板のバックグラウンド磁化の補正
- 面内／面外方向の磁場印加による異方性評価

薄膜に対して面内方向と面外方向の $M$–$H$曲線を測定すると、磁気異方性エネルギー定数 $K_{\mathrm{u}}$ や有効異方性場 $H_{\mathrm{k}}$ を推定することができる。

### 7.2 ナノ粒子・粉体

ナノ粒子や粉末材料では、粒径分布や粒子間相互作用が磁化曲線に反映される。超常磁性粒子では、$M$–$H$曲線がBrillouin関数やLangevin関数に類似した形状を示し、温度依存性測定と組み合わせることでブロッキング温度や有効磁気モーメントの解析が行われる。


## 8. 測定データの解析と校正

### 8.1 校正試料

VSMは絶対値の磁化を求めるために、既知の磁気モーメントを持つ標準試料を用いて校正を行う。代表的にはNi標準試料やYIG（イットリウム鉄ガーネット）などが用いられ、既知の飽和磁化 $M_{\mathrm{s,ref}}$ と体積 $V_{\mathrm{ref}}$ から標準試料の磁気モーメント

$$
m_{\mathrm{ref}} = M_{\mathrm{s,ref}} V_{\mathrm{ref}}
$$

が決まる。標準試料の測定により、検出電圧の振幅 $V_{\mathrm{ref}}$ と $m_{\mathrm{ref}}$ の比例係数を求め、未知試料の信号振幅 $V_{\mathrm{sample}}$ から磁気モーメント $m_{\mathrm{sample}}$ を換算する。

### 8.2 背景信号と補正

実際の測定では、試料ホルダやロッド、基板などによるバックグラウンド信号が含まれる。これらは通常、試料なし（空ホルダ）あるいは基板のみの測定を行い、その磁化曲線を差し引くことで補正される。

さらに、測定磁場が有限であるため、飽和磁化と見なす磁場の上限や、減磁場補正の取り扱いは、解析目的に応じて慎重に選ぶ必要がある。


## まとめと展望

振動試料型磁力計（VSM）は、Faradayの電磁誘導則に基づき、一定磁場中で振動する試料の磁束変化から磁気モーメントを測定する装置であり、粉末・バルク・薄膜といった多様な磁性材料の磁化曲線、保磁力、透磁率などを広い磁場・温度範囲で定量評価できる基本的な磁気測定手段である。本稿では、VSMの動作原理、装置構成、磁化曲線測定モード、感度と測定限界、他の磁力計との比較、薄膜・ナノ材料への応用、校正とデータ解析の考え方、日本国内での展開などを体系的に整理した。

今後は、超伝導磁石との組み合わせによる超高磁場測定、極低温・高温・高圧・応力印加など多自由度環境でのその場測定、さらには時間分解測定や交流磁化応答との連携によって、磁気ダイナミクスや磁気熱量効果、スピントロニクス材料など新しい物性研究への展開が一層進むと考えられる。また、VSMから得られる膨大な磁化曲線データを機械学習やマルチスケールシミュレーションと統合することで、磁区構造や電子状態との対応関係を抽出し、磁性材料設計へと接続する研究も期待される。VSMは今後も、基礎磁性研究から応用材料開発に至るまで、中心的な役割を担い続ける装置であるといえる。


## 参考文献
- Vibrating-sample magnetometer – Wikipedia  
  https://en.wikipedia.org/wiki/Vibrating-sample_magnetometer  

- Vibrating sample magnetometry – ESM Summer School Practical Notes (2019)  
  https://magnetism.eu/esm/2019/practical/VSM_practical.pdf  

- Vibrating Sample Magnetometer Home Page – Texas State University  
  https://gato-docs.its.txst.edu/jcr:7543b8ec-f619-49c3-888f-01c3ad13c7da/vsm.pdf  

- VSM/AGMの原理・特長と磁性材料の評価 – 東陽テクニカ アプリケーションノート  
  https://www.toyo.co.jp/material/casestudy/detail/id%3D7003  

- An Introduction to Vibrating Sample Magnetometer – Stanford Magnets  
  https://www.stanfordmagnets.com/an-introduction-to-vibrating-sample-magnetometer.html
